Repository: stevhud5/dws

File: J_J/SAOS/8312018_JJwlm_24A_19.txt
Filename	8312018_JJwlm_24A_19
Instrument name	4010-0082
Operator	sdh
rundate	8/31/2018
proceduresegments	Frequency Sweep#Frequency Sweep
[File Parameters]
Name	8312018_JJwlm_24A_19
Instrument type	AresG2
Instrument serial number	4010-0082
Instrument name	4010-0082
Instrument location	Loc-NIST
Company name	NIST
Trios version	4.3.1.39215
File name	C:\ProgramData\TA Instruments\TRIOS\Data\8312018_JJwlm_24A_19.tri
Run date	8/31/2018 2:28:44 PM
Time at start of test	21.7418
[Firmware Versions]
Code Image Loader	V2018.2.13
Main Embedded Kernel	V2018.3.1
Power Board	V2017.1.11
Linear Encoder Board	V2017.1.11
Stepper / Rear Panel Board	V2017.1.11
Lower (Motor) PRTBoard	V2012.6.25
Upper (Transducer) PRT Board	V2012.6.25
Phase Fire Board	V2018.3.2
Environmental (Peltier/EHP) Board	V2017.1.11
FCO PRT Board	V2011.9.7
[Calibration Date Information]
Motor commutation angle calibration	1/19/2018 11:30 AM
Phase angle correction calibration	1/19/2018 2:09 PM
Encoder mapping calibration	1/19/2018 12:24 PM
Encoder impairments calibration	1/19/2018 12:09 PM
Motor residual torque calibration	1/19/2018 11:51 AM
Transducer static normal calibration	6/6/2018 9:39 AM
Transducer static torque calibration	6/6/2018 9:36 AM
Filter lag correction calibration	1/19/2018 1:29 PM
Transducer compliance scaling calibration	1/19/2018 12:56 PM
Motor torque/motor force constant calibration	1/19/2018 1:40 PM
Programmable gain amplifier calibration	1/19/2018 1:10 PM
[Calibration Parameters]
SPFrtScaleLow	52.46188
SPFrtScaleMid	209.8475
Transducer full scale	2098.475
SPNrmScale	2098.636
SPXducerMass	0
SPXducerNormDamping	0
SPXducerNormSpringConst	0
[step]
Frequency - 1
Angular frequency	Step time	Temperature	Oscillation strain	Oscillation stress	Tan(delta)	Storage modulus	Loss modulus	Complex viscosity
rad/s	s	°C	%	Pa		Pa	Pa	Pa.s
500.000	7.73350	25.030	0.996197	2.33443	0.186584	230.359	42.9812	0.468668
397.164	19.3587	25.017	0.993452	2.23751	0.171834	221.973	38.1424	0.567085
315.479	32.4938	25.018	0.997987	2.26119	0.160368	223.717	35.8769	0.718195
250.594	41.3852	25.010	0.999303	2.16487	0.155840	214.055	33.3584	0.864500
199.054	47.5192	25.004	1.01011	2.14773	0.158386	210.004	33.2616	1.06816
158.114	60.1393	25.000	1.00294	2.09115	0.154443	206.060	31.8245	1.31869
125.594	67.9853	25.005	1.01382	2.07147	0.156563	201.864	31.6045	1.62685
99.7631	79.2302	25.007	1.00293	2.01172	0.158324	198.117	31.3668	2.01061
79.2447	85.6303	25.003	1.00859	1.98602	0.162952	194.346	31.6692	2.48483
62.9463	93.4548	24.993	1.01475	1.96149	0.169772	190.570	32.3534	3.07082
50.0000	99.3838	25.001	1.01906	1.93353	0.179278	186.759	33.4819	3.79473
39.7164	112.176	24.996	1.00293	1.86710	0.191543	182.841	35.0219	4.68735
31.5479	119.861	25.002	1.00185	1.82872	0.207219	178.736	37.0376	5.78592
25.0594	125.306	24.996	1.00308	1.79353	0.227091	174.364	39.5965	7.13519
19.9054	131.504	24.999	1.00388	1.75561	0.252171	169.573	42.7614	8.78567
15.8114	138.997	24.998	1.00421	1.71529	0.283559	164.330	46.5973	10.8029
12.5594	144.315	25.000	1.00470	1.67099	0.323121	158.261	51.1376	13.2425
9.97631	150.542	24.999	1.00470	1.62124	0.372867	151.196	56.3762	16.1748
7.92447	157.635	25.006	1.00466	1.56357	0.435742	142.675	62.1696	19.6394
6.29463	166.528	25.000	1.00464	1.49549	0.514190	132.383	68.0699	23.6485
5.00000	170.195	25.000	1.00517	1.41420	0.611965	120.004	73.4382	28.1383
3.97164	173.321	25.001	1.00470	1.31825	0.735093	105.717	77.7122	33.0361
3.15479	177.260	24.996	1.00469	1.20806	0.889358	89.8489	79.9078	38.1141
2.50594	182.227	25.001	1.00498	1.08417	1.08264	73.1982	79.2477	43.0499
1.99054	188.506	25.002	1.00459	0.952127	1.32672	57.0475	75.6859	47.6141
1.58114	196.411	24.995	1.00480	0.818778	1.63450	42.5267	69.5098	51.5369
1.25594	206.379	25.000	1.00509	0.689847	2.02574	30.3815	61.5451	54.6486
1.00000	218.916	24.997	1.00527	0.573867	2.50235	21.1840	53.0098	57.0858

[step]
Frequency - 2
Angular frequency	Step time	Temperature	Oscillation strain	Oscillation stress	Tan(delta)	Storage modulus	Loss modulus	Complex viscosity
rad/s	s	°C	%	Pa		Pa	Pa	Pa.s
5.00000	3.77534	25.001	19.9239	26.9440	0.623979	114.731	71.5899	27.0469
3.97164	8.48983	25.002	19.9141	25.1720	0.746733	101.281	75.6297	31.8263
3.15479	14.4152	24.997	19.9144	23.1384	0.898645	86.4211	77.6619	36.8295
2.50594	21.8967	24.998	19.9211	20.8509	1.08972	70.7680	77.1176	41.7677
1.99054	31.3307	24.994	19.9129	18.3816	1.33137	55.4383	73.8089	46.3745
1.58114	43.2037	25.000	19.9178	15.8494	1.63721	41.4783	67.9086	50.3270
1.25594	58.1707	25.002	19.9230	13.3995	2.02415	29.7898	60.2990	53.5504
0.997631	77.0293	24.998	19.9160	11.1410	2.51265	20.6853	51.9750	56.0728
0.792447	100.775	24.999	19.9166	9.14009	3.12775	13.9755	43.7120	57.9115
0.629463	130.682	25.001	19.9233	7.43197	3.90043	9.26415	36.1342	59.2615
0.500000	168.349	25.002	19.9267	6.00248	4.86883	6.06036	29.5069	60.2456
0.397164	215.775	24.996	19.9210	4.83104	6.07508	3.93887	23.9289	61.0603
0.315479	275.489	25.005	19.9476	3.88263	7.59168	2.54192	19.2975	61.6972
0.250594	350.671	25.005	19.9703	3.11954	9.43282	1.64679	15.5338	62.3355
0.199054	445.322	25.002	19.9736	2.50397	11.7077	1.06690	12.4909	62.9802

File: J_J/SAOS/9282018_JJwlm_24A_9.txt
Filename	9282018_JJwlm_24A_9
Instrument name	4010-0082
Operator	sdh
rundate	9/28/2018
proceduresegments	Frequency Sweep#Frequency Sweep#Frequency Sweep#Frequency Sweep#Frequency Sweep
[File Parameters]
Name	9282018_JJwlm_24A_9
Instrument type	AresG2
Instrument serial number	4010-0082
Instrument name	4010-0082
Instrument location	Loc-NIST
Company name	NIST
Trios version	4.3.1.39215
File name	C:\ProgramData\TA Instruments\TRIOS\Data\9282018_JJwlm_24A_9.tri
Run date	9/28/2018 11:55:09 AM
Time at start of test	21.7963
[Firmware Versions]
Code Image Loader	V2018.2.13
Main Embedded Kernel	V2018.3.1
Power Board	V2017.1.11
Linear Encoder Board	V2017.1.11
Stepper / Rear Panel Board	V2017.1.11
Lower (Motor) PRTBoard	V2012.6.25
Upper (Transducer) PRT Board	V2012.6.25
Phase Fire Board	V2018.3.2
Environmental (Peltier/EHP) Board	V2017.1.11
FCO PRT Board	V2011.9.7
[Calibration Date Information]
Motor commutation angle calibration	1/19/2018 11:30 AM
Phase angle correction calibration	1/19/2018 2:09 PM
Encoder mapping calibration	1/19/2018 12:24 PM
Encoder impairments calibration	1/19/2018 12:09 PM
Motor residual torque calibration	1/19/2018 11:51 AM
Transducer static normal calibration	9/24/2018 3:03 PM
Transducer static torque calibration	9/24/2018 3:00 PM
Filter lag correction calibration	1/19/2018 1:29 PM
Transducer compliance scaling calibration	1/19/2018 12:56 PM
Motor torque/motor force constant calibration	1/19/2018 1:40 PM
Programmable gain amplifier calibration	1/19/2018 1:10 PM
[Calibration Parameters]
SPFrtScaleLow	52.40314
SPFrtScaleMid	209.6126
Transducer full scale	2096.126
SPNrmScale	2098.042
SPXducerMass	0
SPXducerNormDamping	0
SPXducerNormSpringConst	0
[step]
Frequency - 1
Angular frequency	Step time	Temperature	Oscillation strain	Oscillation stress	Tan(delta)	Storage modulus	Loss modulus	Complex viscosity
rad/s	s	°C	%	Pa		Pa	Pa	Pa.s
500.000	7.73200	40.058	0.793055	1.08408	0.380658	127.754	48.6307	0.273394
397.164	23.2025	40.048	0.796020	1.01093	0.328064	120.671	39.5878	0.319764
315.479	32.8562	40.052	0.790332	1.24506	0.168336	155.351	26.1511	0.499357
250.594	46.6610	40.043	0.796104	1.03785	0.287952	125.276	36.0734	0.520229
199.054	53.5143	40.042	0.806799	1.03406	0.326780	121.828	39.8110	0.643886
158.114	66.1690	40.035	0.802348	0.986936	0.346296	116.234	40.2513	0.777958
125.594	74.0148	40.034	0.811415	0.958294	0.378828	110.442	41.8387	0.940342
99.7631	87.1517	40.030	0.802349	0.901434	0.405439	104.117	42.2132	1.12616
80.0000	93.5007	40.027	0.806521	0.870382	0.445694	98.5710	43.9325	1.34898

[step]
Frequency - 2
Angular frequency	Step time	Temperature	Oscillation strain	Oscillation stress	Tan(delta)	Storage modulus	Loss modulus	Complex viscosity
rad/s	s	°C	%	Pa		Pa	Pa	Pa.s
100.000	5.00200	40.025	1.49813	1.67975	0.410369	103.729	42.5671	1.12123
79.4328	11.3853	40.027	1.50635	1.61654	0.448166	97.9300	43.8889	1.35102
63.0957	19.2852	40.025	1.51519	1.55126	0.501825	91.5052	45.9196	1.62263
50.1187	25.1990	40.029	1.52121	1.47654	0.568841	84.3687	47.9924	1.93667
39.8107	31.6448	40.023	1.52517	1.38938	0.656775	76.1430	50.0089	2.28825
31.6228	43.0915	40.018	1.52773	1.29677	0.768092	67.3168	51.7055	2.68422
25.1189	48.5258	40.024	1.52937	1.18667	0.908394	57.4336	52.1723	3.08901
19.9526	61.0065	40.019	1.50440	1.04264	1.08706	46.9215	51.0066	3.47352
15.8489	68.4850	40.022	1.50042	0.916336	1.31274	37.0081	48.5819	3.85339
12.5893	73.7868	40.020	1.50071	0.789821	1.60284	27.8581	44.6522	4.18053
10.0000	79.9925	40.022	1.50174	0.667754	1.97171	20.1127	39.6565	4.44653
8.00000	87.0212	40.020	1.50202	0.556926	2.41270	14.1970	34.2530	4.63482

[step]
Frequency - 3
Angular frequency	Step time	Temperature	Oscillation strain	Oscillation stress	Tan(delta)	Storage modulus	Loss modulus	Complex viscosity
rad/s	s	°C	%	Pa		Pa	Pa	Pa.s
10.0000	5.69034	40.015	2.48995	1.09455	1.96790	19.9142	39.1892	4.39587
7.94328	12.7623	40.023	2.48905	0.911864	2.43273	13.9284	33.8840	4.61208
6.30957	21.6370	40.021	2.48906	0.746999	3.01645	9.44377	28.4867	4.75646
5.01187	25.2933	40.017	2.48995	0.604300	3.79932	6.17748	23.4702	4.84242
3.98107	28.4080	40.018	2.48891	0.487856	4.94861	3.88248	19.2129	4.92360
3.16228	32.3415	40.014	2.48983	0.394896	5.98601	2.61336	15.6436	5.01549
2.51189	37.3017	40.017	2.49028	0.312833	7.64855	1.62857	12.4562	5.00109
1.99526	43.5675	39.999	2.48893	0.249879	9.23767	1.08050	9.98127	5.03171

[step]
Frequency - 4
Angular frequency	Step time	Temperature	Oscillation strain	Oscillation stress	Tan(delta)	Storage modulus	Loss modulus	Complex viscosity
rad/s	s	°C	%	Pa		Pa	Pa	Pa.s
1.00000	12.5740	40.016	9.96340	0.514428	18.0751	0.285215	5.15529	5.16318

[step]
Frequency - 5
Angular frequency	Step time	Temperature	Oscillation strain	Oscillation stress	Tan(delta)	Storage modulus	Loss modulus	Complex viscosity
rad/s	s	°C	%	Pa		Pa	Pa	Pa.s
200.000	5.25117	40.020	0.793442	0.959569	0.333872	114.713	38.2993	0.604687
158.866	14.4407	40.012	0.803527	0.923846	0.350387	108.506	38.0190	0.723718
126.191	22.2518	40.006	0.815017	0.901414	0.380108	103.384	39.2971	0.876451
100.237	33.5050	40.009	0.802336	0.851637	0.409128	98.2406	40.1930	1.05893
80.0000	41.6460	40.012	0.806660	0.818990	0.452441	92.5013	41.8514	1.26911
