Repository: stevhud5/dws

File: J_J/mra/025-25B-Tscan_mean_9_11_MR.mra
MicroRheology Analysis v9.2.8
10/11/18 8:12:25 PM

Correlation Mode:	Cross
Geometry:	Transmission
Multi-Tau Duration (s):	120
Echo Duration (s):	60
Wavelength (nm):	685.0
Temperature (°C):	24.98
Cuvette Thickness (mm):	10.00
Absorption Length (mm):	Inf
Solvent:	Water
Solvent Refractive Index:	1.329
Particle Radius (nm):	300.0
Mean Count Rate (kHz):	129.1
l* (microns):	861.06



Lag Time (s)	Mean Square Displacement (micron^2)	Fit Lag Time (s)	Mean Square Displacement Fit (micron^2)	Frequency(rad/s)	G1 (Pa)	G2 (Pa)	G* (Pa)	Complex Viscosity (Pa s)	Loss Tangent (-)	Time (s)	Creep Compliance (1/Pa)

6.412500E-6	2.698959E-6	6.412538E-6	2.777339E-6	0.079401	-1.629669	19.826842	19.893704	250.546456	-12.166175	6.412500E-6	0.000618
7.212500E-6	3.007958E-6	6.950128E-6	2.928596E-6	0.086057	-0.699859	21.863621	21.874820	254.189536	-31.240038	7.212500E-6	0.000689
8.012500E-6	3.277219E-6	7.532731E-6	3.086351E-6	0.093271	0.401765	23.967766	23.971133	257.003936	59.656172	8.012500E-6	0.000750
8.812500E-6	3.506530E-6	8.164201E-6	3.250730E-6	0.101090	1.682354	26.127772	26.181879	258.995538	15.530482	8.812500E-6	0.000803
9.612500E-6	3.649472E-6	8.848746E-6	3.421853E-6	0.109566	3.147428	28.330195	28.504495	260.159150	9.001062	9.612500E-6	0.000836
1.041250E-5	3.929889E-6	9.590429E-6	3.599707E-6	0.118750	4.800927	30.561975	30.936761	260.519849	6.365849	1.041250E-5	0.000900
1.121250E-5	4.078708E-6	1.039450E-5	3.784465E-6	0.128705	6.645586	32.809576	33.475844	260.098232	4.937048	1.121250E-5	0.000934
1.201250E-5	4.201203E-6	1.126592E-5	3.976117E-6	0.139495	8.681976	35.058151	36.117180	258.912971	4.038038	1.201250E-5	0.000962
1.281250E-5	4.350749E-6	1.221022E-5	4.174672E-6	0.151189	10.909226	37.293912	38.856751	257.007578	3.418566	1.281250E-5	0.000996
1.441250E-5	4.602844E-6	1.323395E-5	4.380241E-6	0.163863	13.324886	39.502508	41.689336	254.415134	2.964566	1.441250E-5	0.001054
1.601250E-5	4.761481E-6	1.434336E-5	4.592744E-6	0.177599	15.925412	41.670833	44.610280	251.185133	2.616625	1.601250E-5	0.001090
1.761250E-5	5.024073E-6	1.554566E-5	4.812169E-6	0.192490	18.704658	43.784186	47.612175	247.348688	2.340817	1.761250E-5	0.001150
1.921250E-5	5.221643E-6	1.684906E-5	5.038552E-6	0.208625	21.656072	45.830900	50.689810	242.971475	2.116307	1.921250E-5	0.001196
2.081250E-5	5.402454E-6	1.826151E-5	5.271752E-6	0.226114	24.771721	47.798533	53.836214	238.093606	1.929560	2.081250E-5	0.001237
2.241250E-5	5.613550E-6	1.979244E-5	5.511736E-6	0.245069	28.042095	49.675728	57.044168	232.767329	1.771470	2.241250E-5	0.001285
2.401250E-5	5.903614E-6	2.145165E-5	5.758390E-6	0.265614	31.457187	51.452525	60.306856	227.047211	1.635637	2.401250E-5	0.001352
2.561250E-5	6.305933E-6	2.324978E-5	6.011585E-6	0.287883	35.005457	53.119113	63.616210	220.979424	1.517452	2.561250E-5	0.001444
2.881250E-5	6.716096E-6	2.519887E-5	6.271236E-6	0.312017	38.675082	54.667618	66.964994	214.619472	1.413510	2.881250E-5	0.001538
3.201250E-5	7.107613E-6	2.731152E-5	6.537177E-6	0.338176	42.453157	56.090520	70.344985	208.012825	1.321233	3.201250E-5	0.001627
3.521250E-5	7.415115E-6	2.960124E-5	6.809205E-6	0.366525	46.326910	57.382242	73.748927	201.211406	1.238637	3.521250E-5	0.001698
3.841250E-5	7.627754E-6	3.208260E-5	7.087093E-6	0.397250	50.283186	58.537871	77.169172	194.258446	1.164164	3.841250E-5	0.001747
4.161250E-5	7.884106E-6	3.477204E-5	7.370664E-6	0.430552	54.308058	59.553450	80.597634	187.195929	1.096586	4.161250E-5	0.001805
4.481250E-5	8.232727E-6	3.768709E-5	7.659689E-6	0.466642	58.388518	60.426889	84.027543	180.068418	1.034910	4.481250E-5	0.001885
4.801250E-5	8.555482E-6	4.084622E-5	7.953870E-6	0.505762	62.511473	61.156571	87.451760	172.910912	0.978326	4.801250E-5	0.001959
5.121250E-5	8.920792E-6	4.427094E-5	8.253022E-6	0.548168	66.662106	61.741259	90.861540	165.754806	0.926182	5.121250E-5	0.002043
5.761250E-5	9.338411E-6	4.798219E-5	8.556743E-6	0.594116	70.828450	62.182594	94.251495	158.641655	0.877932	5.761250E-5	0.002138
6.401250E-5	9.736581E-6	5.200417E-5	8.864739E-6	0.643921	74.997987	62.481511	97.614739	151.594217	0.833109	6.401250E-5	0.002229
7.041250E-5	1.011693E-5	5.636432E-5	9.176786E-6	0.697905	79.158462	62.640389	100.944938	144.639865	0.791329	7.041250E-5	0.002316
7.681250E-5	1.052719E-5	6.108969E-5	9.492451E-6	0.756419	83.297215	62.662040	104.235106	137.800801	0.752271	7.681250E-5	0.002410
8.321250E-5	1.087058E-5	6.620999E-5	9.811329E-6	0.819822	87.404585	62.551118	107.481179	131.103009	0.715650	8.321250E-5	0.002489
8.961250E-5	1.112650E-5	7.176050E-5	1.013318E-5	0.888557	91.468920	62.311186	110.676317	124.557306	0.681228	8.961250E-5	0.002548
9.601250E-5	1.146397E-5	7.777639E-5	1.045758E-5	0.963038	95.481747	61.948195	113.817147	118.185520	0.648796	9.601250E-5	0.002625
0.000102	1.181725E-5	8.429705E-5	1.078416E-5	1.043782	99.432849	61.466866	116.897678	111.994354	0.618175	0.000102	0.002706
0.000115	1.219462E-5	9.136404E-5	1.111248E-5	1.131277	103.314879	60.873908	119.914957	105.999602	0.589208	0.000115	0.002792
0.000128	1.266096E-5	9.902267E-5	1.144213E-5	1.226123	107.119515	60.175083	122.864279	100.205477	0.561756	0.000128	0.002899
0.000141	1.309374E-5	0.000107	1.177273E-5	1.328907	110.840136	59.377402	125.742641	94.621106	0.535703	0.000141	0.002998
0.000154	1.345097E-5	0.000116	1.210391E-5	1.440303	114.470867	58.487590	128.547180	89.250095	0.510939	0.000154	0.003080
0.000166	1.380225E-5	0.000126	1.243520E-5	1.561037	118.007056	57.512629	131.275922	84.095327	0.487366	0.000166	0.003160
0.000179	1.407528E-5	0.000137	1.276620E-5	1.691919	121.443015	56.459275	133.925560	79.156020	0.464903	0.000179	0.003223
0.000192	1.436873E-5	0.000148	1.309652E-5	1.833748	124.775795	55.335120	136.495327	74.435169	0.443476	0.000192	0.003290
0.000205	1.470639E-5	0.000161	1.342568E-5	1.987493	128.001432	54.146846	138.982904	69.928749	0.423018	0.000205	0.003367
0.000230	1.506644E-5	0.000174	1.375339E-5	2.154105	131.117680	52.901856	141.387596	65.636355	0.403469	0.000230	0.003450
0.000256	1.544969E-5	0.000189	1.407917E-5	2.334682	134.122881	51.606948	143.708817	61.553913	0.384774	0.000256	0.003538
0.000282	1.583039E-5	0.000204	1.440258E-5	2.530407	137.015437	50.268893	145.945851	57.676834	0.366885	0.000282	0.003625
0.000307	1.613098E-5	0.000221	1.472339E-5	2.742524	139.795136	48.894439	148.099109	54.001025	0.349758	0.000307	0.003694
0.000333	1.640434E-5	0.000240	1.504106E-5	2.972452	142.461062	47.489910	150.168058	50.519926	0.333354	0.000333	0.003756
0.000358	1.663817E-5	0.000260	1.535534E-5	3.221611	145.014354	46.061787	152.154038	47.229175	0.317636	0.000358	0.003810
0.000384	1.688683E-5	0.000282	1.566589E-5	3.491703	147.455008	44.615836	154.056977	44.120876	0.302573	0.000384	0.003867
0.000410	1.715585E-5	0.000306	1.597227E-5	3.784382	149.785245	43.158033	155.878913	41.190059	0.288133	0.000410	0.003928
0.000461	1.746127E-5	0.000331	1.627423E-5	4.101681	152.005716	41.693607	157.620095	38.428166	0.274290	0.000461	0.003998
0.000512	1.778141E-5	0.000359	1.657147E-5	4.445519	154.118767	40.228174	159.282454	35.829889	0.261021	0.000512	0.004071
0.000563	1.809026E-5	0.000389	1.686367E-5	4.818185	156.126514	38.766550	160.867441	33.387558	0.248302	0.000563	0.004142
0.000614	1.833892E-5	0.000422	1.715054E-5	5.222054	158.032317	37.313348	162.377644	31.094591	0.236112	0.000614	0.004199
0.000666	1.854112E-5	0.000457	1.743192E-5	5.659909	159.837999	35.872883	163.814070	28.942880	0.224433	0.000666	0.004245
0.000717	1.871233E-5	0.000495	1.770755E-5	6.134354	161.547312	34.449601	165.179626	26.926978	0.213248	0.000717	0.004285
0.000768	1.888685E-5	0.000537	1.797713E-5	6.648639	163.163251	33.047116	166.476300	25.039155	0.202540	0.000768	0.004325
0.000819	1.909289E-5	0.000582	1.824052E-5	7.206008	164.689212	31.669195	167.706513	23.273152	0.192297	0.000819	0.004372
0.000922	1.933140E-5	0.000631	1.849761E-5	7.810044	166.129044	30.319119	168.873053	21.622549	0.182503	0.000922	0.004426
0.001024	1.958387E-5	0.000684	1.874816E-5	8.464744	167.486441	28.999864	169.978528	20.080765	0.173148	0.001024	0.004484
0.001126	1.981370E-5	0.000741	1.899214E-5	9.174335	168.765283	27.714270	171.025733	18.641757	0.164218	0.001126	0.004537
0.001229	2.000677E-5	0.000803	1.922934E-5	9.943441	169.969503	26.464908	172.017509	17.299595	0.155704	0.001229	0.004581
0.001331	2.018499E-5	0.000870	1.945967E-5	10.777059	171.103103	25.254137	172.956767	16.048605	0.147596	0.001331	0.004622
0.001434	2.032909E-5	0.000943	1.968320E-5	11.680610	172.169952	24.084169	173.846310	14.883325	0.139886	0.001434	0.004655
0.001536	2.048001E-5	0.001022	1.989973E-5	12.659825	173.174191	22.957009	174.689223	13.798708	0.132566	0.001536	0.004689
0.001638	2.066070E-5	0.001108	2.010934E-5	13.721089	174.119910	21.874367	175.488550	12.789695	0.125628	0.001638	0.004731
0.001843	2.086442E-5	0.001201	2.031196E-5	14.871273	175.011387	20.837738	176.247544	11.851544	0.119065	0.001843	0.004777
0.002048	2.107949E-5	0.001302	2.050765E-5	16.118043	175.852547	19.848499	176.969153	10.979568	0.112870	0.002048	0.004827
0.002253	2.129724E-5	0.001411	2.069640E-5	17.469325	176.647368	18.908016	177.656426	10.169622	0.107038	0.002253	0.004876
0.002458	2.148037E-5	0.001529	2.087836E-5	18.933743	177.400080	18.017355	178.312685	9.417720	0.101563	0.002458	0.004918
0.002662	2.165108E-5	0.001657	2.105348E-5	20.521099	178.114466	17.177481	178.940853	8.719847	0.096441	0.002662	0.004957
0.002867	2.180546E-5	0.001796	2.122196E-5	22.241310	178.794610	16.389304	179.544206	8.072555	0.091666	0.002867	0.004993
0.003072	2.196974E-5	0.001947	2.138384E-5	24.105772	179.444349	15.653532	180.125810	7.472310	0.087233	0.003072	0.005030
0.003277	2.216112E-5	0.002110	2.153929E-5	26.126432	180.067756	14.970765	180.689016	6.915947	0.083140	0.003277	0.005074
0.003686	2.237942E-5	0.002287	2.168843E-5	28.317049	180.668203	14.341641	181.236537	6.400262	0.079381	0.003686	0.005124
0.004096	2.261774E-5	0.002479	2.183145E-5	30.690619	181.249782	13.766712	181.771851	5.922717	0.075954	0.004096	0.005179
0.004506	2.285113E-5	0.002686	2.196849E-5	33.263710	181.815928	13.246345	182.297826	5.480382	0.072856	0.004506	0.005232
0.004915	2.304730E-5	0.002912	2.209975E-5	36.052265	182.370313	12.781002	182.817628	5.070906	0.070083	0.004915	0.005277
0.005325	2.321475E-5	0.003156	2.222544E-5	39.074663	182.916330	12.371044	183.334194	4.691894	0.067632	0.005325	0.005316
0.005734	2.335674E-5	0.003420	2.234577E-5	42.349863	183.457707	12.016767	183.850844	4.341238	0.065502	0.005734	0.005348
0.006144	2.349479E-5	0.003707	2.246096E-5	45.900605	183.997520	11.718475	184.370307	4.016729	0.063688	0.006144	0.005380
0.006554	2.364398E-5	0.004018	2.257130E-5	49.748175	184.539248	11.476520	184.895767	3.716634	0.062190	0.006554	0.005414
0.007373	2.380156E-5	0.004355	2.267697E-5	53.918484	185.086130	11.291166	185.430219	3.439084	0.061005	0.007373	0.005450
0.008192	2.393772E-5	0.004720	2.277828E-5	58.438602	185.641311	11.162734	185.976619	3.182428	0.060131	0.008192	0.005481
0.009011	2.403613E-5	0.005115	2.287550E-5	63.337560	186.207920	11.091562	186.537965	2.945140	0.059565	0.009011	0.005504
0.009830	2.407563E-5	0.005544	2.296890E-5	68.647234	186.789026	11.078007	187.117243	2.725780	0.059308	0.009830	0.005513
0.010650	2.410799E-5	0.006009	2.305878E-5	74.402188	187.387686	11.122468	187.717485	2.523010	0.059355	0.010650	0.005520
0.011469	2.413631E-5	0.006513	2.314541E-5	80.640465	188.006641	11.225370	188.341461	2.335570	0.059707	0.011469	0.005527
0.012288	2.412073E-5	0.007059	2.322914E-5	87.400286	188.648852	11.387181	188.992215	2.162375	0.060362	0.012288	0.005523
0.013107	2.399296E-5	0.007650	2.331027E-5	94.726137	189.317313	11.608469	189.672880	2.002329	0.061318	0.013107	0.005494
0.014746	2.374504E-5	0.008292	2.338911E-5	102.667519	190.014664	11.889842	190.386294	1.854397	0.062573	0.014746	0.005437
0.016384	2.345393E-5	0.008987	2.346600E-5	111.273983	190.743743	12.231980	191.135546	1.717702	0.064128	0.016384	0.005370
0.018022	2.328447E-5	0.009740	2.354127E-5	120.602567	191.507186	12.635646	191.923584	1.591372	0.065980	0.018022	0.005331
0.019661	2.333432E-5	0.010557	2.361528E-5	130.712640	192.307768	13.101706	192.753553	1.474636	0.068129	0.019661	0.005343
0.021299	2.361581E-5	0.011442	2.368835E-5	141.671301	193.148064	13.631118	193.628463	1.366744	0.070573	0.021299	0.005407
0.022938	2.401323E-5	0.012401	2.376085E-5	153.548559	194.030588	14.224862	194.551319	1.267034	0.073312	0.022938	0.005498
0.024576	2.445671E-5	0.013440	2.383317E-5	166.419481	194.958179	14.884164	195.525523	1.174896	0.076345	0.024576	0.005600
0.026214	2.478982E-5	0.014567	2.390564E-5	180.371744	195.933246	15.610325	196.554113	1.089717	0.079672	0.026214	0.005676
0.029491	2.490333E-5	0.015788	2.397864E-5	195.492758	196.958482	16.404746	197.640480	1.010986	0.083290	0.029491	0.005702
0.032768	2.479720E-5	0.017112	2.405256E-5	211.883041	198.036243	17.268927	198.787750	0.938196	0.087201	0.032768	0.005678
0.036045	2.462606E-5	0.018547	2.412778E-5	229.644931	199.169102	18.204464	199.999334	0.870907	0.091402	0.036045	0.005639
0.039322	2.462381E-5	0.020101	2.420470E-5	248.893608	200.359978	19.213397	201.279098	0.808695	0.095894	0.039322	0.005638
0.042598	2.491635E-5	0.021786	2.428372E-5	269.761557	201.610907	20.297612	202.630084	0.751145	0.100677	0.042598	0.005705
0.045875	2.528885E-5	0.023613	2.436527E-5	292.372974	202.924877	21.459255	204.056378	0.697932	0.105750	0.045875	0.005790
0.049152	2.550531E-5	0.025592	2.444973E-5	316.883377	204.304359	22.700817	205.561665	0.648698	0.111113	0.049152	0.005840
0.052429	2.556915E-5	0.027738	2.453756E-5	343.449442	205.751830	24.024706	207.149709	0.603145	0.116765	0.052429	0.005855
0.058982	2.565597E-5	0.030063	2.462919E-5	372.240446	207.270008	25.433648	208.824632	0.560994	0.122708	0.058982	0.005874
0.065536	2.583241E-5	0.032583	2.472507E-5	403.445035	208.861767	26.930768	210.590845	0.521982	0.128941	0.065536	0.005915
0.072090	2.603707E-5	0.035314	2.482564E-5	437.271218	210.529384	28.519102	212.452255	0.485859	0.135464	0.072090	0.005962
0.078643	2.635889E-5	0.038275	2.493142E-5	473.928269	212.275756	30.201950	214.413513	0.452418	0.142277	0.078643	0.006035
0.085197	2.657459E-5	0.041484	2.504284E-5	513.657785	214.103637	31.983030	216.479286	0.421447	0.149381	0.085197	0.006085
0.091750	2.669028E-5	0.044961	2.516043E-5	556.716787	216.016054	33.866380	218.654676	0.392757	0.156777	0.091750	0.006111
0.098304	2.688415E-5	0.048730	2.528470E-5	603.390491	218.015375	35.855976	220.944234	0.366171	0.164465	0.098304	0.006156
0.104858	2.713157E-5	0.052816	2.541621E-5	653.967325	220.105446	37.956630	223.354232	0.341537	0.172447	0.104858	0.006212
0.117965	2.737458E-5	0.057243	2.555548E-5	708.801761	222.287977	40.172770	225.888902	0.318691	0.180724	0.117965	0.006268
0.131072	2.783570E-5	0.062042	2.570312E-5	768.212405	224.567063	42.509535	228.555084	0.297515	0.189296	0.131072	0.006374
0.144179	2.831241E-5	0.067244	2.585971E-5	832.613820	226.945358	44.972567	231.358439	0.277870	0.198165	0.144179	0.006483
0.157286	2.839931E-5	0.072881	2.602586E-5	902.410333	229.426474	47.567731	234.305775	0.259644	0.207333	0.157286	0.006503
0.170394	2.896810E-5	0.078990	2.620224E-5	978.067396	232.013010	50.300960	237.403082	0.242727	0.216802	0.170394	0.006633
0.183501	3.047646E-5	0.085612	2.638954E-5	1060.053066	234.709449	53.179268	240.658596	0.227025	0.226575	0.183501	0.006978
0.399815	3.296684E-5	0.092790	2.658849E-5	1148.936377	237.517513	56.209038	244.077908	0.212438	0.236652	0.399815	0.007548
0.599722	3.618803E-5	0.100569	2.679982E-5	1245.233505	240.442487	59.398075	247.670590	0.198895	0.247037	0.599722	0.008286
0.799630	3.973111E-5	0.109000	2.702431E-5	1349.626134	243.487776	62.754977	251.444793	0.186307	0.257734	0.799630	0.009097
0.999537	4.280777E-5	0.118137	2.726280E-5	1462.788011	246.655903	66.287271	255.407785	0.174603	0.268744	0.999537	0.009802
1.199440	4.580070E-5	0.128040	2.751618E-5	1585.403210	249.952289	70.004421	259.570348	0.163725	0.280071	1.199440	0.010487
1.399350	4.881180E-5	0.138773	2.778537E-5	1718.323285	253.379565	73.915730	263.940787	0.153604	0.291719	1.399350	0.011177
1.599260	5.180052E-5	0.150407	2.807140E-5	1862.357524	256.942731	78.031378	268.530190	0.144188	0.303692	1.599260	0.011861
1.799170	5.478505E-5	0.163016	2.837531E-5	2018.469777	260.646729	82.363077	273.350313	0.135425	0.315995	1.799170	0.012544
1.999070	5.785741E-5	0.176681	2.869817E-5	2187.707286	264.494666	86.921764	278.411245	0.127262	0.328633	1.999070	0.013248
2.198980	6.093963E-5	0.191496	2.904128E-5	2371.112720	268.490945	91.718961	283.724788	0.119659	0.341609	2.198980	0.013953
2.398890	6.406644E-5	0.207547	2.940575E-5	2569.858510	272.641594	96.768551	289.305359	0.112576	0.354930	2.398890	0.014669
2.598800	6.723386E-5	0.224946	2.979305E-5	2785.294848	276.950937	102.084606	295.166205	0.105973	0.368602	2.598800	0.015395
2.798700	7.035543E-5	0.243802	3.020460E-5	3018.800455	281.423816	107.681508	301.321541	0.099815	0.382631	2.798700	0.016109
2.998610	7.345468E-5	0.264244	3.064206E-5	3271.876847	286.065187	113.574585	307.786416	0.094070	0.397023	2.998610	0.016819
3.198520	7.651164E-5	0.286393	3.110690E-5	3546.147555	290.882012	119.781628	314.579057	0.088710	0.411788	3.198520	0.017519
3.398430	7.952364E-5	0.310404	3.160113E-5	3843.478627	295.877644	126.319258	321.714369	0.083704	0.426931	3.398430	0.018209
3.598330	8.271694E-5	0.336423	3.212652E-5	4165.680678	301.058443	133.205749	329.211114	0.079029	0.442458	3.598330	0.018940
3.798240	8.601279E-5	0.364628	3.268533E-5	4514.853928	306.432488	140.463041	337.091583	0.074663	0.458382	3.798240	0.019695
3.998150	8.941514E-5	0.395193	3.327967E-5	4893.395797	312.002496	148.110422	345.372632	0.070579	0.474709	3.998150	0.020474
4.198060	9.243233E-5	0.428324	3.391210E-5	5303.552055	317.778485	156.172080	354.080336	0.066763	0.491450	4.198060	0.021164
4.397960	9.594903E-5	0.464230	3.458517E-5	5748.184309	323.765726	164.672380	363.237165	0.063192	0.508616	4.397960	0.021970
4.597870	9.858513E-5	0.503146	3.530181E-5	6230.113652	329.969572	173.634977	372.865959	0.059849	0.526215	4.597870	0.022573
4.797780	0.000102	0.545331	3.606523E-5	6752.331159	336.400245	183.089026	382.997019	0.056721	0.544259	4.797780	0.023265
4.997680	0.000105	0.591045	3.687858E-5	7318.418237	343.063535	193.063255	393.657223	0.053790	0.562762	4.997680	0.024112
5.197590	0.000108	0.640600	3.774583E-5	7931.945447	349.967743	203.588338	404.877305	0.051044	0.581735	5.197590	0.024696
5.397500	0.000111	0.694298	3.867067E-5	8596.904458	357.121429	214.697658	416.690292	0.048470	0.601190	5.397500	0.025496
5.597410	0.000115	0.752498	3.965766E-5	9317.637843	364.531767	226.425047	429.129015	0.046056	0.621139	5.597410	0.026247
5.797320	0.000118	0.815579	4.071163E-5	10098.697809	372.208929	238.808373	442.231756	0.043791	0.641598	5.797320	0.026942
5.997220	0.000121	0.883956	4.183796E-5	10945.225226	380.163213	251.888891	456.039561	0.041666	0.662581	5.997220	0.027667
6.197130	0.000125	0.958055	4.304205E-5	11862.811284	388.403843	265.708941	470.594078	0.039670	0.684105	6.197130	0.028509
6.397040	0.000128	1.038381	4.433068E-5	12857.371917	396.940135	280.312386	485.938787	0.037795	0.706183	6.397040	0.029343
6.596940	0.000131	1.125420	4.571021E-5	13935.243145	405.783714	295.747630	502.122577	0.036033	0.728831	6.596940	0.030067
6.796850	0.000134	1.219776	4.718891E-5	15103.461730	414.943980	312.063867	519.193956	0.034376	0.752063	6.796850	0.030755
6.996760	0.000137	1.322019	4.877453E-5	16369.374630	424.438177	329.320807	537.215003	0.032818	0.775898	6.996760	0.031414
7.196670	0.000141	1.432859	5.047712E-5	17741.720835	434.276436	347.576306	556.242134	0.031352	0.800357	7.196670	0.032216
7.396570	0.000144	1.552985	5.230649E-5	19229.225827	444.468923	366.887506	576.332426	0.029972	0.825451	7.396570	0.032995
7.596480	0.000148	1.683174	5.427399E-5	20841.064843	455.034913	387.324737	597.559389	0.028672	0.851198	7.596480	0.033776
7.796390	0.000150	1.824257	5.639204E-5	22588.180275	465.989999	408.961467	619.996903	0.027448	0.877619	7.796390	0.034457
7.996300	0.000154	1.977215	5.867564E-5	24482.067971	477.345059	431.866642	643.713525	0.026293	0.904726	7.996300	0.035177
8.196200	0.000158	2.142969	6.113933E-5	26534.283790	489.123269	456.125316	668.798831	0.025205	0.932537	8.196200	0.036121
8.396110	0.000161	2.322598	6.380053E-5	28758.736808	501.340370	481.821752	695.337592	0.024178	0.961067	8.396110	0.036969
8.596020	0.000165	2.517306	6.667920E-5	31169.540135	514.017542	509.047657	723.424876	0.023209	0.990331	8.596020	0.037735
8.795930	0.000168	2.728330	6.979663E-5	33782.365740	527.179291	537.904910	753.166447	0.022295	1.020345	8.795930	0.038421
8.995830	0.000171	2.957038	7.317708E-5	36614.582636	540.847191	568.496479	784.668038	0.021430	1.051122	8.995830	0.039193
9.195740	0.000175	3.204950	7.684829E-5	39684.316253	555.045712	600.930897	818.042594	0.020614	1.082669	9.195740	0.040010
9.395650	0.000177	3.473634	8.084028E-5	43011.160550	569.802433	635.325098	853.412441	0.019842	1.114992	9.395650	0.040565
9.595560	0.000182	3.764866	8.518797E-5	46616.467800	585.152363	671.812098	890.917945	0.019112	1.148098	9.595560	0.041667
9.795460	0.000185	4.080476	8.992935E-5	50524.335969	601.127486	710.527160	930.700327	0.018421	1.181991	9.795460	0.042297
9.995370	0.000187	4.422555	9.510898E-5	54759.971968	617.763481	751.612070	972.909257	0.017767	1.216666	9.995370	0.042780
10.195300	0.000191	4.793300	0.000101	59350.504073	635.106166	795.228444	1017.717112	0.017148	1.252119	10.195300	0.043745
10.395200	0.000195	5.195072	0.000107	64326.627112	653.191043	841.526764	1065.282044	0.016561	1.288332	10.395200	0.044689
10.595100	0.000197	5.630656	0.000114	69718.680013	672.078393	890.694545	1115.807393	0.016004	1.325284	10.595100	0.045071
10.795000	0.000201	6.102643	0.000121	75563.245796	691.824426	942.924686	1169.499038	0.015477	1.362954	10.795000	0.046052
10.994900	0.000205	6.614232	0.000130	81898.617117	712.481879	998.399912	1226.553225	0.014976	1.401299	10.994900	0.046827
11.194800	0.000209	7.168693	0.000139	88763.247420	734.138370	1057.359513	1287.232802	0.014502	1.440273	11.194800	0.047897
11.394700	0.000213	7.769729	0.000149	96204.682592	756.872097	1120.038167	1351.791724	0.014051	1.479825	11.394700	0.048778
11.594600	0.000216	8.421045	0.000160	104270.626931	780.770957	1186.674428	1420.492691	0.013623	1.519875	11.594600	0.049493
11.794500	0.000219	9.126952	0.000172	113010.359607	805.975256	1257.598432	1493.703428	0.013217	1.560344	11.794500	0.050169
11.994400	0.000224	9.892168	0.000186	122485.967130	832.609593	1333.117218	1571.763421	0.012832	1.601131	11.994400	0.051360
12.194400	0.000227	10.721393	0.000202	132753.978501	860.871517	1413.647202	1655.142948	0.012468	1.642112	12.194400	0.051975
12.394300	0.000231	11.620189	0.000219	143882.250948	891.017531	1499.719842	1744.440267	0.012124	1.683154	12.394300	0.052856

File: J_J/mra/026-26B-Tscan_mean_0_2_MR.mra
MicroRheology Analysis v9.2.8
10/11/18 8:14:42 PM

Correlation Mode:	Cross
Geometry:	Transmission
Multi-Tau Duration (s):	120
Echo Duration (s):	60
Wavelength (nm):	685.0
Temperature (°C):	40.00
Cuvette Thickness (mm):	5.00
Absorption Length (mm):	100.259
Solvent:	Water
Solvent Refractive Index:	1.328
Particle Radius (nm):	300.0
Mean Count Rate (kHz):	608.9
l* (microns):	779.92



Lag Time (s)	Mean Square Displacement (micron^2)	Fit Lag Time (s)	Mean Square Displacement Fit (micron^2)	Frequency(rad/s)	G1 (Pa)	G2 (Pa)	G* (Pa)	Complex Viscosity (Pa s)	Loss Tangent (-)	Time (s)	Creep Compliance (1/Pa)

3.212500E-6	2.800395E-6	3.212543E-6	2.929999E-6	0.119103	0.458183	2.751225	2.789117	23.417764	6.004649	3.212500E-6	0.000610
3.612500E-6	3.103549E-6	3.509700E-6	3.102725E-6	0.130119	0.434637	2.979222	3.010760	23.138443	6.854502	3.612500E-6	0.000677
4.012500E-6	3.382779E-6	3.834456E-6	3.284410E-6	0.142159	0.413075	3.228496	3.254815	22.895613	7.815759	4.012500E-6	0.000737
4.412500E-6	3.638047E-6	4.189188E-6	3.475191E-6	0.155309	0.394157	3.501416	3.523532	22.687273	8.883302	4.412500E-6	0.000793
4.812500E-6	3.815247E-6	4.576735E-6	3.675320E-6	0.169679	0.378653	3.800249	3.819067	22.507664	10.036237	4.812500E-6	0.000832
5.212500E-6	4.016998E-6	5.000107E-6	3.884981E-6	0.185374	0.367536	4.127713	4.144044	22.355070	11.230761	5.212500E-6	0.000876
5.612500E-6	4.175521E-6	5.462724E-6	4.104400E-6	0.202525	0.361945	4.486367	4.500944	22.224102	12.395170	5.612500E-6	0.000910
6.012500E-6	4.453902E-6	5.968035E-6	4.333645E-6	0.221259	0.363271	4.879284	4.892788	22.113439	13.431513	6.012500E-6	0.000971
6.412500E-6	4.649670E-6	6.520180E-6	4.572926E-6	0.241729	0.373137	5.309450	5.322546	22.018603	14.229235	6.412500E-6	0.001014
7.212500E-6	4.925257E-6	7.123385E-6	4.822291E-6	0.264095	0.393454	5.779988	5.793364	21.936669	14.690364	7.212500E-6	0.001074
8.012500E-6	5.231912E-6	7.782395E-6	5.081813E-6	0.288526	0.426458	6.294309	6.308740	21.865414	14.759509	8.012500E-6	0.001141
8.812500E-6	5.578815E-6	8.502373E-6	5.351523E-6	0.315218	0.474724	6.855864	6.872280	21.801688	14.441798	8.812500E-6	0.001216
9.612500E-6	5.765044E-6	9.288994E-6	5.631426E-6	0.344379	0.541209	7.468185	7.487770	21.742789	13.799073	9.612500E-6	0.001257
1.041250E-5	6.069207E-6	1.014834E-5	5.921449E-6	0.376239	0.629276	8.134800	8.159103	21.685965	12.927246	1.041250E-5	0.001323
1.121250E-5	6.292389E-6	1.108712E-5	6.221501E-6	0.411042	0.742753	8.859528	8.890609	21.629447	11.927967	1.121250E-5	0.001372
1.201250E-5	6.569638E-6	1.211292E-5	6.531531E-6	0.449072	0.885898	9.645715	9.686312	21.569631	10.888060	1.201250E-5	0.001432
1.281250E-5	6.835798E-6	1.323332E-5	6.851229E-6	0.490613	1.063513	10.497168	10.550905	21.505544	9.870274	1.281250E-5	0.001490
1.441250E-5	7.170860E-6	1.445778E-5	7.180579E-6	0.536008	1.280835	11.416874	11.488496	21.433443	8.913620	1.441250E-5	0.001563
1.601250E-5	7.471201E-6	1.579517E-5	7.519121E-6	0.585591	1.543673	12.408243	12.503896	21.352624	8.038130	1.601250E-5	0.001629
1.761250E-5	7.825513E-6	1.725631E-5	7.866648E-6	0.639763	1.858384	13.474214	13.601766	21.260625	7.250502	1.761250E-5	0.001706
1.921250E-5	8.114513E-6	1.885302E-5	8.222888E-6	0.698954	2.231801	14.617222	14.786620	21.155358	6.549518	1.921250E-5	0.001769
2.081250E-5	8.406429E-6	2.059718E-5	8.587305E-6	0.763622	2.671208	15.839140	16.062805	21.035010	5.929580	2.081250E-5	0.001833
2.241250E-5	8.709700E-6	2.250234E-5	8.959443E-6	0.834264	3.184417	17.141625	17.434902	20.898539	5.382971	2.241250E-5	0.001899
2.401250E-5	9.066023E-6	2.458427E-5	9.338983E-6	0.911440	3.779663	18.525534	18.907175	20.744284	4.901372	2.401250E-5	0.001976
2.561250E-5	9.498376E-6	2.685882E-5	9.725304E-6	0.995753	4.465614	19.991246	20.483936	20.571303	4.476707	2.561250E-5	0.002071
2.881250E-5	1.000522E-5	2.934337E-5	1.011777E-5	1.087876	5.251169	21.537988	22.168891	20.378135	4.101560	2.881250E-5	0.002181
3.201250E-5	1.049585E-5	3.205795E-5	1.051587E-5	1.188525	6.145354	23.164039	23.965352	20.163949	3.769358	3.201250E-5	0.002288
3.521250E-5	1.093212E-5	3.502370E-5	1.091894E-5	1.298474	7.157501	24.867220	25.876794	19.928616	3.474288	3.521250E-5	0.002383
3.841250E-5	1.127244E-5	3.826385E-5	1.132632E-5	1.418609	8.296766	26.643687	27.905597	19.671097	3.211334	3.841250E-5	0.002457
4.161250E-5	1.161868E-5	4.180415E-5	1.173732E-5	1.549852	9.572219	28.488867	30.054000	19.391535	2.976203	4.161250E-5	0.002533
4.481250E-5	1.198707E-5	4.567146E-5	1.215114E-5	1.693235	10.992632	30.396882	32.323496	19.089787	2.765205	4.481250E-5	0.002613
4.801250E-5	1.239697E-5	4.989691E-5	1.256711E-5	1.849876	12.566398	32.360851	34.715113	18.766183	2.575189	4.801250E-5	0.002702
5.121250E-5	1.282282E-5	5.451284E-5	1.298438E-5	2.021007	14.301319	34.372651	37.229113	18.421074	2.403460	5.121250E-5	0.002795
5.761250E-5	1.329072E-5	5.955603E-5	1.340225E-5	2.207967	16.204468	36.423066	39.865079	18.055105	2.247717	5.761250E-5	0.002897
6.401250E-5	1.375254E-5	6.506508E-5	1.381986E-5	2.412226	18.282096	38.501867	42.621929	17.669124	2.105988	6.401250E-5	0.002998
7.041250E-5	1.419198E-5	7.108503E-5	1.423654E-5	2.635400	20.539150	40.597416	45.497328	17.263918	1.976587	7.041250E-5	0.003094
7.681250E-5	1.461564E-5	7.766136E-5	1.465141E-5	2.879214	22.979224	42.697168	48.488070	16.840729	1.858077	7.681250E-5	0.003186
8.321250E-5	1.500375E-5	8.484589E-5	1.506370E-5	3.145551	25.605217	44.788573	51.591118	16.401297	1.749197	8.321250E-5	0.003271
8.961250E-5	1.532284E-5	9.269417E-5	1.547261E-5	3.436566	28.418181	46.857556	54.801675	15.946640	1.648858	8.961250E-5	0.003340
9.601250E-5	1.568053E-5	0.000101	1.587751E-5	3.754526	31.416826	48.889076	58.113327	15.478205	1.556143	9.601250E-5	0.003418
0.000102	1.606622E-5	0.000111	1.627765E-5	4.101826	34.599713	50.869548	61.521143	14.998477	1.470230	0.000102	0.003502
0.000115	1.646537E-5	0.000121	1.667216E-5	4.481341	37.962226	52.783046	65.016771	14.508330	1.390410	0.000115	0.003589
0.000128	1.693302E-5	0.000132	1.706059E-5	4.895907	41.498619	54.615181	68.592663	14.010205	1.316072	0.000128	0.003691
0.000141	1.739235E-5	0.000144	1.744221E-5	5.348814	45.201657	56.351506	72.240446	13.505881	1.246669	0.000141	0.003791
0.000154	1.776204E-5	0.000158	1.781641E-5	5.843648	49.062010	57.977768	75.950658	12.997132	1.181724	0.000154	0.003872
0.000166	1.810053E-5	0.000172	1.818273E-5	6.384265	53.068497	59.480434	79.713157	12.485878	1.120824	0.000166	0.003946
0.000179	1.837373E-5	0.000188	1.854054E-5	6.974862	57.209411	60.847564	83.518517	11.974217	1.063594	0.000179	0.004005
0.000192	1.863870E-5	0.000206	1.888955E-5	7.620229	61.469419	62.066565	87.354153	11.463456	1.009715	0.000192	0.004063
0.000205	1.895241E-5	0.000225	1.922927E-5	8.325105	65.834428	63.128535	91.210656	10.956097	0.958899	0.000205	0.004131
0.000230	1.929371E-5	0.000245	1.955932E-5	9.095318	70.287695	64.023944	95.075893	10.453278	0.910884	0.000230	0.004206
0.000256	1.965472E-5	0.000268	1.987955E-5	9.936743	74.811959	64.745881	98.938659	9.956850	0.865448	0.000256	0.004285
0.000282	2.001147E-5	0.000293	2.018967E-5	10.856002	79.389475	65.288844	102.787752	9.468287	0.822387	0.000282	0.004362
0.000307	2.031041E-5	0.000320	2.048955E-5	11.860339	84.001864	65.648989	106.611927	8.988945	0.781518	0.000307	0.004427
0.000333	2.057534E-5	0.000350	2.077907E-5	12.957623	88.630375	65.824269	110.400080	8.520088	0.742683	0.000333	0.004485
0.000358	2.079109E-5	0.000382	2.105821E-5	14.156421	93.256393	65.814530	114.141610	8.062886	0.705737	0.000358	0.004532
0.000384	2.100463E-5	0.000417	2.132701E-5	15.466134	97.861105	65.621250	117.825907	7.618317	0.670555	0.000384	0.004579
0.000410	2.123911E-5	0.000456	2.158549E-5	16.896857	102.427327	65.248119	121.444120	7.187379	0.637019	0.000410	0.004630
0.000461	2.150778E-5	0.000498	2.183391E-5	18.460090	106.937557	64.699795	124.986818	6.770651	0.605024	0.000461	0.004688
0.000512	2.179332E-5	0.000544	2.207241E-5	20.167919	111.374664	63.982909	128.445040	6.368780	0.574484	0.000512	0.004751
0.000563	2.206349E-5	0.000594	2.230128E-5	22.033361	115.725319	63.106069	131.813221	5.982438	0.545309	0.000563	0.004810
0.000614	2.228228E-5	0.000649	2.252086E-5	24.072055	119.973971	62.077697	135.082916	5.611607	0.517426	0.000614	0.004857
0.000666	2.248676E-5	0.000709	2.273153E-5	26.299043	124.108286	60.909062	138.248980	5.256806	0.490774	0.000666	0.004902
0.000717	2.265340E-5	0.000775	2.293371E-5	28.732122	128.116737	59.611487	141.306148	4.918055	0.465290	0.000717	0.004938
0.000768	2.283273E-5	0.000847	2.312789E-5	31.390066	131.990029	58.197548	144.250900	4.595431	0.440924	0.000768	0.004977
0.000819	2.303175E-5	0.000925	2.331463E-5	34.294005	135.719725	56.680153	147.079855	4.288792	0.417626	0.000819	0.005021
0.000922	2.325277E-5	0.001011	2.349449E-5	37.466329	139.300082	55.072998	149.791682	3.998035	0.395355	0.000922	0.005069
0.001024	2.347771E-5	0.001104	2.366813E-5	40.932635	142.725677	53.389684	152.384635	3.722815	0.374072	0.001024	0.005118
0.001126	2.369223E-5	0.001206	2.383623E-5	44.719425	145.993401	51.644516	154.858739	3.462896	0.353746	0.001126	0.005165
0.001229	2.386723E-5	0.001318	2.399948E-5	48.856581	149.101401	49.851482	157.214497	3.217878	0.334346	0.001229	0.005203
0.001331	2.403521E-5	0.001440	2.415864E-5	53.376193	152.049871	48.024536	159.453816	2.987358	0.315847	0.001331	0.005239
0.001434	2.417130E-5	0.001573	2.431450E-5	58.314239	154.840080	46.177158	161.579021	2.770833	0.298225	0.001434	0.005269
0.001536	2.431856E-5	0.001718	2.446791E-5	63.709446	157.474088	44.322727	163.592764	2.567794	0.281460	0.001536	0.005301
0.001638	2.448907E-5	0.001877	2.461969E-5	69.602967	159.956581	42.474093	165.499717	2.377768	0.265535	0.001638	0.005338
0.001843	2.469100E-5	0.002051	2.477078E-5	76.043028	162.291737	40.643266	167.303566	2.200117	0.250433	0.001843	0.005382
0.002048	2.492315E-5	0.002241	2.492212E-5	83.077977	164.485472	38.842258	169.009442	2.034347	0.236144	0.002048	0.005433
0.002253	2.516356E-5	0.002448	2.507462E-5	90.762619	166.545566	37.081751	170.623802	1.879891	0.222652	0.002253	0.005485
0.002458	2.536104E-5	0.002675	2.522931E-5	99.160409	168.478665	35.371820	172.151754	1.736094	0.209948	0.002458	0.005528
0.002662	2.555259E-5	0.002922	2.538722E-5	108.333215	170.293817	33.722224	173.600612	1.602469	0.198024	0.002662	0.005570
0.002867	2.569984E-5	0.003192	2.554938E-5	118.356553	171.999232	32.141528	174.976609	1.478385	0.186870	0.002867	0.005602
0.003072	2.584705E-5	0.003488	2.571687E-5	129.305729	173.604250	30.638042	176.287053	1.363335	0.176482	0.003072	0.005634
0.003277	2.601519E-5	0.003810	2.589082E-5	141.266857	175.118909	29.218878	177.539785	1.256769	0.166852	0.003277	0.005671
0.003686	2.620820E-5	0.004163	2.607242E-5	154.337078	176.552369	27.890670	178.741793	1.158126	0.157974	0.003686	0.005713
0.004096	2.642550E-5	0.004548	2.626280E-5	168.613805	177.914989	26.659567	179.901295	1.066943	0.149844	0.004096	0.005760
0.004506	2.665639E-5	0.004969	2.646325E-5	184.212771	179.216736	25.530760	181.026126	0.982701	0.142457	0.004506	0.005811
0.004915	2.684993E-5	0.005429	2.667505E-5	201.256548	180.467335	24.509171	182.124020	0.904935	0.135809	0.004915	0.005853
0.005325	2.704371E-5	0.005931	2.689948E-5	219.876073	181.676518	23.599249	183.202843	0.833210	0.129897	0.005325	0.005895
0.005734	2.717360E-5	0.006479	2.713790E-5	240.214728	182.854544	22.804763	184.271108	0.767110	0.124715	0.005734	0.005924
0.006144	2.728884E-5	0.007079	2.739183E-5	262.440277	184.010420	22.129128	185.336270	0.706204	0.120260	0.006144	0.005949
0.006554	2.742837E-5	0.007734	2.766266E-5	286.717748	185.153686	21.575596	186.406529	0.650139	0.116528	0.006554	0.005979
0.007373	2.760279E-5	0.008449	2.795202E-5	313.241187	186.293542	21.146926	187.489936	0.598548	0.113514	0.007373	0.006017
0.008192	2.782575E-5	0.009231	2.826156E-5	342.222065	187.438634	20.845744	188.594238	0.551087	0.111214	0.008192	0.006066
0.009011	2.810001E-5	0.010085	2.859289E-5	373.884977	188.597304	20.674545	189.727119	0.507448	0.109623	0.009011	0.006126
0.009830	2.835707E-5	0.011018	2.894797E-5	408.474070	189.777762	20.635668	190.896385	0.467340	0.108736	0.009830	0.006182
0.010650	2.867118E-5	0.012037	2.932852E-5	446.261171	190.988018	20.731385	192.109899	0.430488	0.108548	0.010650	0.006250
0.011469	2.892479E-5	0.013150	2.973672E-5	487.547939	192.235357	20.963938	193.375074	0.396628	0.109053	0.011469	0.006305
0.012288	2.921581E-5	0.014367	3.017472E-5	532.649252	193.527059	21.335622	194.699592	0.365531	0.110246	0.012288	0.006369
0.013107	2.957671E-5	0.015696	3.064464E-5	581.920284	194.870291	21.848888	196.091316	0.336973	0.112120	0.013107	0.006447
0.014746	3.000858E-5	0.017148	3.114907E-5	635.758701	196.271338	22.506235	197.557507	0.310743	0.114669	0.014746	0.006542
0.016384	3.047404E-5	0.018735	3.169051E-5	694.572742	197.736667	23.310347	199.105906	0.286660	0.117886	0.016384	0.006643
0.018022	3.100539E-5	0.020468	3.227172E-5	758.829994	199.272322	24.264174	200.744137	0.264544	0.121764	0.018022	0.006759
0.019661	3.149521E-5	0.022362	3.289575E-5	829.034254	200.884137	25.370911	202.479924	0.244236	0.126296	0.019661	0.006866
0.021299	3.211264E-5	0.024430	3.356576E-5	905.738588	202.577419	26.633920	204.320769	0.225585	0.131475	0.021299	0.007000
0.022938	3.262023E-5	0.026691	3.428525E-5	989.530480	204.357496	28.056860	206.274510	0.208457	0.137293	0.022938	0.007111
0.024576	3.306880E-5	0.029160	3.505776E-5	1081.064029	206.229865	29.644032	208.349528	0.192726	0.143743	0.024576	0.007209
0.026214	3.356016E-5	0.031857	3.588749E-5	1181.077365	208.199282	31.400014	210.553798	0.178273	0.150817	0.026214	0.007316
0.029491	3.425629E-5	0.034804	3.677868E-5	1290.342265	210.270593	33.329697	212.895728	0.164992	0.158509	0.029491	0.007468
0.032768	3.515084E-5	0.038024	3.773614E-5	1409.716477	212.448507	35.438532	215.383977	0.152785	0.166810	0.032768	0.007663
0.036045	3.627069E-5	0.041542	3.876488E-5	1540.137440	214.737546	37.732418	218.027404	0.141564	0.175714	0.036045	0.007907
0.039322	3.737450E-5	0.045386	3.987064E-5	1682.623659	217.142082	40.217690	220.835111	0.131245	0.185214	0.039322	0.008147
0.042598	3.850703E-5	0.049584	4.105888E-5	1838.282466	219.666705	42.901394	223.816869	0.121753	0.195302	0.042598	0.008394
0.045875	3.925535E-5	0.054171	4.233678E-5	2008.344428	222.316037	45.791385	226.982976	0.113020	0.205974	0.045875	0.008557
0.049152	4.003846E-5	0.059183	4.371129E-5	2194.162140	225.093457	48.895342	230.342829	0.104980	0.217222	0.049152	0.008728
0.052429	4.103469E-5	0.064657	4.519006E-5	2397.114063	228.004750	52.222634	233.908891	0.097579	0.229042	0.052429	0.008945
0.058982	4.244142E-5	0.070639	4.678189E-5	2618.897714	231.053448	55.783027	237.691905	0.090760	0.241429	0.058982	0.009252
0.065536	4.437024E-5	0.077175	4.849595E-5	2861.190565	234.243995	59.586473	241.703944	0.084477	0.254378	0.065536	0.009672
0.072090	4.668674E-5	0.084315	5.034244E-5	3125.885009	237.581238	63.644369	245.958229	0.078684	0.267885	0.072090	0.010177
0.078643	4.879156E-5	0.092115	5.233245E-5	3415.083198	241.069386	67.968624	250.467928	0.073342	0.281946	0.078643	0.010636
0.085197	5.114747E-5	0.100637	5.447819E-5	3731.016746	244.713530	72.572239	255.247805	0.068412	0.296560	0.085197	0.011150
0.091750	5.274992E-5	0.109947	5.679311E-5	4076.190296	248.517782	77.468673	260.312281	0.063862	0.311723	0.091750	0.011499
0.098304	5.431166E-5	0.120119	5.929206E-5	4453.233525	252.488540	82.673495	265.679073	0.059660	0.327435	0.098304	0.011839
0.104858	5.631446E-5	0.131230	6.199057E-5	4865.225387	256.630527	88.203032	271.365072	0.055776	0.343697	0.104858	0.012276
0.117965	5.906969E-5	0.143372	6.490760E-5	5315.361393	260.948137	94.073330	277.387313	0.052186	0.360506	0.117965	0.012877
0.131072	6.271703E-5	0.156635	6.806127E-5	5807.045422	265.448997	100.303732	283.767526	0.048866	0.377864	0.131072	0.013672
0.144179	6.726421E-5	0.171126	7.147373E-5	6344.321804	270.137292	106.913391	290.524749	0.045793	0.395774	0.144179	0.014663
0.157286	6.781165E-5	0.186957	7.516832E-5	6931.221047	275.020679	113.923642	297.682666	0.042948	0.414237	0.157286	0.014782
0.170394	7.454238E-5	0.204252	7.917076E-5	7572.468098	280.105556	121.357477	305.265065	0.040312	0.433256	0.170394	0.016249
0.183501	9.187697E-5	0.223148	8.350985E-5	8273.077790	285.397289	129.237440	313.295274	0.037869	0.452833	0.183501	0.020028
0.399815	0.000122	0.243794	8.821760E-5	9038.311343	290.906938	137.591690	321.804785	0.035605	0.472975	0.399815	0.026633
0.599723	0.000158	0.266345	9.332682E-5	9874.592859	296.639570	146.447115	330.819878	0.033502	0.493687	0.599723	0.034389
0.799630	0.000204	0.290988	9.887786E-5	10788.164485	302.603454	155.831718	340.370937	0.031550	0.514970	0.799630	0.044481
0.999538	0.000263	0.317909	0.000105	11786.075068	308.809736	165.778816	350.494035	0.029738	0.536832	0.999538	0.057435
1.199450	0.000299	0.347317	0.000111	12876.415579	315.267304	176.322636	361.224508	0.028053	0.559280	1.199450	0.065108
1.399350	0.000343	0.379449	0.000119	14067.659127	321.987211	187.499851	372.601608	0.026486	0.582321	1.399350	0.074680
1.599260	0.000385	0.414555	0.000126	15369.226127	328.978207	199.347014	384.663350	0.025028	0.605958	1.599260	0.083844
1.799170	0.000429	0.452905	0.000135	16790.910391	336.255598	211.907695	397.457794	0.023671	0.630198	1.799170	0.093613
1.999080	0.000473	0.494803	0.000144	18344.300403	343.830490	225.225866	411.030530	0.022406	0.655049	1.999080	0.103135
2.198980	0.000517	0.540577	0.000154	20041.319903	351.718643	239.350136	425.434474	0.021228	0.680516	2.198980	0.112628
2.398890	0.000562	0.590585	0.000165	21895.510264	359.933375	254.329983	440.721879	0.020128	0.706603	2.398890	0.122441
2.598800	0.000605	0.645223	0.000177	23921.067545	368.494011	270.222061	456.954920	0.019103	0.733315	2.598800	0.131778
2.798710	0.000652	0.704916	0.000190	26134.326072	377.415570	287.082452	474.192837	0.018144	0.760653	2.798710	0.142067
2.998610	0.000695	0.770135	0.000205	28552.096855	386.719292	304.973867	492.504691	0.017249	0.788618	2.998610	0.151580
3.198520	0.000738	0.841379	0.000220	31193.505833	396.426532	323.963402	511.963164	0.016412	0.817209	3.198520	0.160903
3.398430	0.000787	0.919222	0.000238	34079.247887	406.559964	344.121349	532.644822	0.015630	0.846422	3.398430	0.171471
3.598340	0.000828	1.004265	0.000256	37231.711659	417.148915	365.528156	554.638667	0.014897	0.876253	3.598340	0.180568
3.798240	0.000877	1.097165	0.000277	40676.421194	428.218675	388.263496	578.030947	0.014210	0.906694	3.798240	0.191278
3.998150	0.000924	1.198661	0.000299	44439.831354	439.796945	412.408515	602.911383	0.013567	0.937725	3.998150	0.201322
4.198060	0.000966	1.309548	0.000324	48550.327034	451.925544	438.064449	629.394280	0.012964	0.969329	4.198060	0.210524
4.397970	0.001013	1.430710	0.000351	53041.908210	464.640567	465.332465	657.590419	0.012398	1.001489	4.397970	0.220873
4.597870	0.001058	1.563078	0.000381	57949.817732	477.977061	494.308946	687.607013	0.011866	1.034169	4.597870	0.230565
4.797780	0.001104	1.707678	0.000413	63310.486056	491.986206	525.110423	719.577225	0.011366	1.067328	4.797780	0.240553
4.997690	0.001151	1.865644	0.000448	69166.893765	506.723940	557.866978	753.647608	0.010896	1.100929	4.997690	0.250916
5.197600	0.001202	2.038265	0.000487	75566.822967	522.233829	592.690211	789.942946	0.010454	1.134913	5.197600	0.261962
5.397500	0.001247	2.226816	0.000529	82556.447875	538.593695	629.733364	828.641828	0.010037	1.169218	5.397500	0.271942
5.597410	0.001293	2.432842	0.000575	90194.753582	555.861317	669.129424	869.894241	0.009645	1.203770	5.597410	0.281927
5.797320	0.001331	2.657886	0.000626	98538.269076	574.121734	711.039198	913.888673	0.009274	1.238482	5.797320	0.290199
5.997230	0.001385	2.903774	0.000681	107654.284047	593.460103	755.626928	960.815772	0.008925	1.273256	5.997230	0.301957
6.197140	0.001422	3.172410	0.000741	117614.218327	613.970471	803.061680	1010.874770	0.008595	1.307981	6.197140	0.309885
6.397040	0.001466	3.465893	0.000807	128495.153619	635.761736	853.527609	1064.284908	0.008283	1.342527	6.397040	0.319534
6.596950	0.001502	3.786517	0.000878	140382.704061	658.953644	907.218089	1121.278095	0.007987	1.376756	6.596950	0.327381
6.796860	0.001538	4.136855	0.000955	153369.993149	683.681498	964.339158	1182.104226	0.007708	1.410509	6.796860	0.335268
6.996760	0.001579	4.519598	0.001039	167559.330624	710.088909	1025.094789	1247.014669	0.007442	1.443615	6.996760	0.344150
7.196670	0.001608	4.937654	0.001130	183058.845669	738.357528	1089.732755	1316.316571	0.007191	1.475888	7.196670	0.350523
7.396580	0.001638	5.394506	0.001229	199995.715257	768.662756	1158.472501	1390.288088	0.006952	1.507127	7.396580	0.356985
7.596490	0.001677	5.893498	0.001335	218496.349755	801.230562	1231.584897	1469.275935	0.006724	1.537117	7.596490	0.365542
7.796400	0.001721	6.438788	0.001449	238709.735269	836.304799	1309.346606	1553.639035	0.006508	1.565633	7.796400	0.375148
7.996300	0.001739	7.034383	0.001572	260793.192841	874.181828	1392.084741	1643.804670	0.006303	1.592443	7.996300	0.379011
8.196210	0.001768	7.685250	0.001704	284924.649568	915.177516	1480.116211	1740.199381	0.006108	1.617300	8.196210	0.385412
