Repository: stevhud5/dws

File: J_J/mra/021-24B-Tscan_15_16mean_MR.mra
MicroRheology Analysis v9.2.8
10/03/18 5:40:58 PM

Correlation Mode:	Cross
Geometry:	Transmission
Multi-Tau Duration (s):	120
Echo Duration (s):	60
Wavelength (nm):	685.0
Temperature (°C):	24.98
Cuvette Thickness (mm):	10.00
Absorption Length (mm):	Inf
Solvent:	Water
Solvent Refractive Index:	1.329
Particle Radius (nm):	465.0
Mean Count Rate (kHz):	169.6
l* (microns):	950.09



Lag Time (s)	Mean Square Displacement (micron^2)	Fit Lag Time (s)	Mean Square Displacement Fit (micron^2)	Frequency(rad/s)	G1 (Pa)	G2 (Pa)	G* (Pa)	Complex Viscosity (Pa s)	Loss Tangent (-)	Time (s)	Creep Compliance (1/Pa)

4.012500E-6	1.320945E-6	4.012513E-6	1.198560E-6	0.079401	-1.452968	7.076590	7.224212	90.983690	-4.870437	4.012500E-6	0.000469
4.412500E-6	1.317446E-6	4.348579E-6	1.280174E-6	0.086051	-1.458492	7.816793	7.951695	92.406631	-5.359504	4.412500E-6	0.000468
4.812500E-6	1.338958E-6	4.712763E-6	1.365279E-6	0.093257	-1.439120	8.626617	8.745832	93.781563	-5.994367	4.812500E-6	0.000475
5.212500E-6	1.385518E-6	5.107420E-6	1.453916E-6	0.101068	-1.389514	9.509936	9.610912	95.093316	-6.844076	5.212500E-6	0.000492
5.612500E-6	1.498316E-6	5.535259E-6	1.546154E-6	0.109532	-1.303798	10.470868	10.551728	96.335096	-8.031053	5.612500E-6	0.000532
6.012500E-6	1.678678E-6	5.998735E-6	1.641960E-6	0.118704	-1.175420	11.513008	11.572854	97.493142	-9.794801	6.012500E-6	0.000596
6.412500E-6	1.750317E-6	6.501147E-6	1.741429E-6	0.128645	-0.997242	12.639855	12.679133	98.558751	-12.674807	6.412500E-6	0.000621
7.212500E-6	1.879173E-6	7.045614E-6	1.844558E-6	0.139422	-0.761543	13.853584	13.874499	99.514628	-18.191478	7.212500E-6	0.000667
8.012500E-6	1.988413E-6	7.635761E-6	1.951391E-6	0.151096	-0.460080	15.157180	15.164161	100.360932	-32.944640	8.012500E-6	0.000706
8.812500E-6	2.191242E-6	8.275189E-6	2.061907E-6	0.163753	-0.084018	16.551490	16.551703	101.077554	-197.000229	8.812500E-6	0.000778
9.612500E-6	2.243338E-6	8.968161E-6	2.176147E-6	0.177465	0.375871	18.037997	18.041913	101.664879	47.989923	9.612500E-6	0.000796
1.041250E-5	2.436069E-6	9.719278E-6	2.294138E-6	0.192328	0.929246	19.616087	19.638085	102.107058	21.109677	1.041250E-5	0.000865
1.121250E-5	2.598431E-6	1.053322E-5	2.415860E-6	0.208434	1.586000	21.285093	21.344099	102.402147	13.420612	1.121250E-5	0.000922
1.201250E-5	2.723219E-6	1.141553E-5	2.541354E-6	0.225890	2.356339	23.043033	23.163197	102.542055	9.779166	1.201250E-5	0.000966
1.281250E-5	2.787010E-6	1.237153E-5	2.670567E-6	0.244809	3.250390	24.886484	25.097851	102.520036	7.656461	1.281250E-5	0.000989
1.441250E-5	2.920042E-6	1.340748E-5	2.803501E-6	0.265312	4.278151	26.810996	27.150176	102.332882	6.266959	1.441250E-5	0.001036
1.601250E-5	3.005814E-6	1.453048E-5	2.940194E-6	0.287531	5.449521	28.811194	29.322042	101.978863	5.286922	1.601250E-5	0.001067
1.761250E-5	3.129507E-6	1.574745E-5	3.080585E-6	0.311610	6.774114	30.880462	31.614736	101.456074	4.558598	1.761250E-5	0.001111
1.921250E-5	3.250444E-6	1.706634E-5	3.224662E-6	0.337710	8.260644	33.010139	34.028040	100.761237	3.996073	1.921250E-5	0.001154
2.081250E-5	3.354515E-6	1.849561E-5	3.372387E-6	0.365991	9.917527	35.191694	36.562448	99.899958	3.548435	2.081250E-5	0.001191
2.241250E-5	3.481251E-6	2.004460E-5	3.523736E-6	0.396646	11.751820	37.413777	39.216017	98.868936	3.183658	2.241250E-5	0.001236
2.401250E-5	3.696171E-6	2.172321E-5	3.678656E-6	0.429864	13.769635	39.665060	41.987139	97.675380	2.880618	2.401250E-5	0.001312
2.561250E-5	3.981684E-6	2.354261E-5	3.837128E-6	0.465861	15.976225	41.933227	44.873548	96.323873	2.624727	2.561250E-5	0.001413
2.881250E-5	4.273868E-6	2.551416E-5	3.999060E-6	0.504876	18.375283	44.204647	47.871723	94.818867	2.405658	2.881250E-5	0.001517
3.201250E-5	4.541178E-6	2.765092E-5	4.164418E-6	0.547159	20.969015	46.465110	50.977505	93.167669	2.215894	3.201250E-5	0.001612
3.521250E-5	4.754087E-6	2.996665E-5	4.333126E-6	0.592986	23.757667	48.699308	54.185324	91.377016	2.049835	3.521250E-5	0.001687
3.841250E-5	4.869683E-6	3.247639E-5	4.505112E-6	0.642647	26.740150	50.892243	57.489617	89.457550	1.903215	3.841250E-5	0.001728
4.161250E-5	5.036472E-6	3.519646E-5	4.680297E-6	0.696466	29.913847	53.028570	60.884049	87.418516	1.772710	4.161250E-5	0.001787
4.481250E-5	5.221103E-6	3.814424E-5	4.858573E-6	0.754798	33.274158	55.092664	64.361256	85.269501	1.655719	4.481250E-5	0.001853
4.801250E-5	5.443739E-6	4.133828E-5	5.039814E-6	0.818020	36.813711	57.068341	67.912038	83.019982	1.550193	4.801250E-5	0.001932
5.121250E-5	5.673258E-6	4.480088E-5	5.224003E-6	0.886519	40.525339	58.942060	71.529501	80.685804	1.454450	5.121250E-5	0.002013
5.761250E-5	5.953707E-6	4.855249E-5	5.410919E-6	0.960773	44.398161	60.698023	75.202704	78.273136	1.367129	5.761250E-5	0.002113
6.401250E-5	6.241523E-6	5.261827E-5	5.600487E-6	1.041225	48.421232	62.323851	78.923242	75.798459	1.287118	6.401250E-5	0.002215
7.041250E-5	6.480821E-6	5.702517E-5	5.792602E-6	1.128424	52.581647	63.806608	82.680789	73.271027	1.213477	7.041250E-5	0.002300
7.681250E-5	6.716388E-6	6.180185E-5	5.987123E-6	1.222930	56.865283	65.135158	86.465306	70.703406	1.145429	7.681250E-5	0.002384
8.321250E-5	6.919246E-6	6.697709E-5	6.183819E-6	1.325365	61.255133	66.298501	90.264514	68.105393	1.082334	8.321250E-5	0.002456
8.961250E-5	7.063938E-6	7.258628E-5	6.382609E-6	1.436345	65.735812	67.289426	94.069463	65.492253	1.023634	8.961250E-5	0.002507
9.601250E-5	7.259548E-6	7.866574E-5	6.583324E-6	1.556639	70.290271	68.100410	97.869239	62.872149	0.968845	9.601250E-5	0.002576
0.000102	7.509406E-6	8.525350E-5	6.785751E-6	1.687026	74.899219	68.725548	101.651827	60.255059	0.917574	0.000102	0.002665
0.000115	7.727265E-6	9.239282E-5	6.989731E-6	1.828302	79.545005	69.162049	105.407765	57.653363	0.869471	0.000115	0.002742
0.000128	8.008861E-6	0.000100	7.195104E-6	1.981421	84.209247	69.407655	109.126623	55.074930	0.824228	0.000128	0.002842
0.000141	8.278040E-6	0.000109	7.401676E-6	2.147370	88.873385	69.462187	112.798378	52.528621	0.781586	0.000141	0.002938
0.000154	8.483984E-6	0.000118	7.609186E-6	2.327221	93.518686	69.327033	116.412981	50.022318	0.741317	0.000154	0.003011
0.000166	8.681533E-6	0.000127	7.817449E-6	2.522111	98.128095	69.005748	119.962145	47.564183	0.703221	0.000166	0.003081
0.000179	8.865626E-6	0.000138	8.026322E-6	2.733339	102.683874	68.502602	123.436560	45.159616	0.667121	0.000179	0.003146
0.000192	9.045530E-6	0.000150	8.235495E-6	2.962223	107.171435	67.824413	126.830073	42.815836	0.632859	0.000192	0.003210
0.000205	9.252956E-6	0.000162	8.444764E-6	3.210356	111.573272	66.977617	130.132994	40.535376	0.600302	0.000205	0.003284
0.000230	9.479444E-6	0.000176	8.653980E-6	3.479167	115.877759	65.972302	133.341665	38.325746	0.569327	0.000230	0.003364
0.000256	9.698832E-6	0.000191	8.862812E-6	3.770608	120.069801	64.816869	136.447733	36.187196	0.539827	0.000256	0.003442
0.000282	9.914171E-6	0.000207	9.071050E-6	4.086345	124.139696	63.523266	139.448448	34.125472	0.511708	0.000282	0.003519
0.000307	1.009082E-5	0.000224	9.278518E-6	4.428617	128.076134	62.101988	142.338164	32.140544	0.484883	0.000307	0.003581
0.000333	1.025630E-5	0.000243	9.484944E-6	4.799489	131.870842	60.565758	145.114196	30.235344	0.459281	0.000333	0.003640
0.000358	1.040185E-5	0.000263	9.690105E-6	5.201422	135.516707	58.926813	147.773973	28.410305	0.434831	0.000358	0.003692
0.000384	1.057129E-5	0.000285	9.893708E-6	5.637014	139.008251	57.197928	150.315990	26.665891	0.411471	0.000384	0.003752
0.000410	1.074968E-5	0.000309	1.009562E-5	6.109125	142.341258	55.391896	152.739307	25.001832	0.389149	0.000410	0.003815
0.000461	1.094417E-5	0.000335	1.029553E-5	6.620831	145.512045	53.521712	155.042990	23.417450	0.367816	0.000461	0.003884
0.000512	1.114355E-5	0.000363	1.049324E-5	7.175314	148.519408	51.600501	157.227943	21.912344	0.347433	0.000512	0.003955
0.000563	1.134106E-5	0.000393	1.068851E-5	7.776230	151.362844	49.640694	159.295038	20.484867	0.327958	0.000563	0.004025
0.000614	1.150245E-5	0.000426	1.088117E-5	8.427398	154.043813	47.654564	161.246562	19.133612	0.309357	0.000614	0.004082
0.000666	1.165137E-5	0.000462	1.107094E-5	9.133162	156.564767	45.653555	163.085172	17.856376	0.291595	0.000666	0.004135
0.000717	1.176581E-5	0.000500	1.125768E-5	9.898217	158.927649	43.649082	164.812742	16.650751	0.274648	0.000717	0.004176
0.000768	1.188981E-5	0.000542	1.144112E-5	10.727163	161.136696	41.652394	166.433040	15.515103	0.258491	0.000768	0.004220
0.000819	1.202731E-5	0.000587	1.162114E-5	11.625437	163.197522	39.673206	167.950572	14.446818	0.243099	0.000819	0.004269
0.000922	1.219500E-5	0.000637	1.179754E-5	12.599164	165.114807	37.720887	169.368724	13.442854	0.228452	0.000922	0.004328
0.001024	1.237806E-5	0.000690	1.197016E-5	13.654224	166.895407	35.804465	170.692813	12.501099	0.214532	0.001024	0.004393
0.001126	1.255732E-5	0.000748	1.213884E-5	14.797818	168.545651	33.931772	171.927315	11.618423	0.201321	0.001126	0.004457
0.001229	1.270986E-5	0.000810	1.230340E-5	16.037098	170.072955	32.110325	173.077679	10.792331	0.188803	0.001229	0.004511
0.001331	1.284869E-5	0.000878	1.246379E-5	17.380283	171.484406	30.346819	174.148876	10.019911	0.176965	0.001331	0.004560
0.001434	1.296550E-5	0.000952	1.261980E-5	18.835707	172.788102	28.647343	175.146792	9.298658	0.165795	0.001434	0.004602
0.001536	1.308321E-5	0.001032	1.277140E-5	20.413086	173.992032	27.016992	176.077100	8.625697	0.155277	0.001536	0.004643
0.001638	1.322670E-5	0.001118	1.291844E-5	22.122698	175.104143	25.460487	176.945465	7.998367	0.145402	0.001638	0.004694
0.001843	1.338928E-5	0.001212	1.306092E-5	23.975520	176.132652	23.981916	177.757822	7.414138	0.136158	0.001843	0.004752
0.002048	1.356962E-5	0.001313	1.319873E-5	25.983766	177.085095	22.584983	178.519501	6.870424	0.127537	0.002048	0.004816
0.002253	1.374754E-5	0.001423	1.333186E-5	28.159496	177.970003	21.272705	179.236854	6.365059	0.119530	0.002253	0.004879
0.002458	1.390696E-5	0.001542	1.346026E-5	30.517736	178.795305	20.047203	179.915679	5.895446	0.112124	0.002458	0.004936
0.002662	1.404794E-5	0.001671	1.358395E-5	33.073986	179.568378	18.910670	180.561391	5.459317	0.105312	0.002662	0.004986
0.002867	1.417311E-5	0.001811	1.370292E-5	35.843942	180.296810	17.864891	181.179729	5.054682	0.099086	0.002867	0.005030
0.003072	1.430670E-5	0.001963	1.381722E-5	38.845577	180.988029	16.910997	181.776370	4.679461	0.093437	0.003072	0.005078
0.003277	1.446288E-5	0.002127	1.392687E-5	42.098672	181.649257	16.049760	182.356923	4.331655	0.088356	0.003277	0.005133
0.003686	1.464643E-5	0.002306	1.403196E-5	45.624988	182.286960	15.281887	182.926411	4.009347	0.083834	0.003686	0.005198
0.004096	1.484442E-5	0.002499	1.413258E-5	49.445803	182.907866	14.607834	183.490262	3.710937	0.079864	0.004096	0.005268
0.004506	1.502465E-5	0.002708	1.422879E-5	53.586584	183.518267	14.027637	184.053603	3.434696	0.076437	0.004506	0.005332
0.004915	1.515872E-5	0.002935	1.432072E-5	58.074281	184.124267	13.541224	184.621533	3.179058	0.073544	0.004915	0.005380
0.005325	1.526198E-5	0.003181	1.440851E-5	62.938805	184.731279	13.148471	185.198617	2.942519	0.071176	0.005325	0.005417
0.005734	1.533261E-5	0.003447	1.449232E-5	68.209447	185.345006	12.849100	185.789856	2.723814	0.069325	0.005734	0.005442
0.006144	1.537928E-5	0.003736	1.457232E-5	73.922360	185.970425	12.642682	186.399668	2.521560	0.067982	0.006144	0.005458
0.006554	1.540483E-5	0.004049	1.464867E-5	80.112922	186.612480	12.528787	187.032586	2.334612	0.067138	0.006554	0.005467
0.007373	1.540573E-5	0.004388	1.472156E-5	86.821489	187.276047	12.506923	187.693210	2.161829	0.066783	0.007373	0.005468
0.008192	1.539292E-5	0.004755	1.479125E-5	94.094142	187.965116	12.576584	188.385391	2.002095	0.066909	0.008192	0.005463
0.009011	1.539799E-5	0.005153	1.485795E-5	101.973260	188.684178	12.737306	189.113611	1.854541	0.067506	0.009011	0.005465
0.009830	1.542912E-5	0.005585	1.492188E-5	110.513704	189.437123	12.988656	189.881881	1.718175	0.068564	0.009830	0.005476
0.010650	1.550481E-5	0.006053	1.498335E-5	119.770226	190.227568	13.330210	190.694054	1.592166	0.070075	0.010650	0.005503
0.011469	1.558985E-5	0.006559	1.504259E-5	129.801018	191.058972	13.761554	191.553938	1.475751	0.072028	0.011469	0.005533
0.012288	1.566786E-5	0.007109	1.509991E-5	140.669338	191.935074	14.282511	192.465744	1.368214	0.074413	0.012288	0.005561
0.013107	1.568812E-5	0.007704	1.515559E-5	152.451152	192.858812	14.892929	193.432987	1.268819	0.077222	0.013107	0.005568
0.014746	1.562840E-5	0.008349	1.520997E-5	165.218322	193.833462	15.592745	194.459623	1.176986	0.080444	0.014746	0.005547
0.016384	1.552196E-5	0.009049	1.526339E-5	179.057024	194.861675	16.381957	195.549075	1.092105	0.084070	0.016384	0.005509
0.018022	1.547708E-5	0.009806	1.531616E-5	194.051682	195.946547	17.260750	196.705320	1.013675	0.088089	0.018022	0.005493
0.019661	1.558694E-5	0.010628	1.536863E-5	210.304067	197.090758	18.229543	197.932017	0.941171	0.092493	0.019661	0.005532
0.021299	1.590691E-5	0.011518	1.542120E-5	227.918585	198.296637	19.288595	199.232543	0.874139	0.097271	0.021299	0.005645
0.022938	1.628306E-5	0.012482	1.547422E-5	247.002948	199.567186	20.438598	200.611061	0.812181	0.102415	0.022938	0.005779
0.024576	1.649678E-5	0.013528	1.552809E-5	267.688601	200.905035	21.680629	202.071480	0.754875	0.107915	0.024576	0.005855
0.026214	1.649808E-5	0.014661	1.558322E-5	290.112031	202.312158	23.015406	203.617087	0.701857	0.113762	0.026214	0.005855
0.029491	1.638548E-5	0.015888	1.564001E-5	314.408083	203.791262	24.443950	205.252004	0.652820	0.119946	0.029491	0.005815
0.032768	1.628722E-5	0.017219	1.569892E-5	340.738844	205.344691	25.967655	206.980098	0.607445	0.126459	0.032768	0.005780
0.036045	1.639950E-5	0.018661	1.576036E-5	369.272307	206.975086	27.588116	208.805628	0.565452	0.133292	0.036045	0.005820
0.039322	1.669792E-5	0.020224	1.582480E-5	400.197236	208.685169	29.307360	210.733057	0.526573	0.140438	0.039322	0.005926
0.042598	1.691620E-5	0.021918	1.589271E-5	433.720474	210.476711	31.127042	212.765924	0.490560	0.147888	0.042598	0.006004
0.045875	1.694761E-5	0.023754	1.596459E-5	470.042960	212.352581	33.049194	214.908976	0.457211	0.155634	0.045875	0.006015
0.049152	1.696637E-5	0.025743	1.604092E-5	509.407144	214.315351	35.076423	217.166814	0.426313	0.163667	0.049152	0.006021
0.052429	1.699900E-5	0.027899	1.612224E-5	552.067987	216.367739	37.211475	219.544283	0.397676	0.171983	0.052429	0.006033
0.058982	1.711209E-5	0.030235	1.620908E-5	598.304089	218.512397	39.457316	222.046274	0.371126	0.180572	0.058982	0.006073
0.065536	1.744335E-5	0.032768	1.630203E-5	648.414089	220.751796	41.816938	224.677573	0.346503	0.189430	0.065536	0.006191
0.072090	1.772445E-5	0.035512	1.640163E-5	702.714015	223.089406	44.294090	227.444168	0.323665	0.198549	0.072090	0.006291
0.078643	1.790948E-5	0.038486	1.650849E-5	761.571464	225.527422	46.892372	230.350847	0.302468	0.207923	0.078643	0.006356
0.085197	1.820355E-5	0.041709	1.662328E-5	825.346897	228.069732	49.616080	233.404280	0.282795	0.217548	0.085197	0.006461
0.091750	1.838806E-5	0.045202	1.674664E-5	894.475174	230.718537	52.469400	236.609554	0.264523	0.227417	0.091750	0.006526
0.098304	1.849634E-5	0.048988	1.687925E-5	969.375613	233.478338	55.457479	239.974304	0.247556	0.237527	0.098304	0.006564
0.104858	1.871897E-5	0.053091	1.702184E-5	1050.566867	236.351419	58.585272	243.504060	0.231783	0.247874	0.104858	0.006643
0.117965	1.898015E-5	0.057536	1.717516E-5	1138.540041	239.342932	61.858904	247.207530	0.217127	0.258453	0.117965	0.006736
0.131072	1.933357E-5	0.062355	1.734005E-5	1233.912851	242.454495	65.283641	251.089896	0.203491	0.269261	0.131072	0.006862
0.144179	1.980821E-5	0.067578	1.751733E-5	1337.234955	245.692011	68.866350	255.161005	0.190812	0.280295	0.144179	0.007030
0.157286	1.975538E-5	0.073237	1.770791E-5	1449.236657	249.058617	72.614202	259.428251	0.179010	0.291555	0.157286	0.007011
0.170394	2.043853E-5	0.079370	1.791270E-5	1570.615904	252.558499	76.534218	263.900136	0.168023	0.303036	0.170394	0.007254
0.183501	2.241524E-5	0.086018	1.813278E-5	1702.152272	256.196186	80.634389	268.585909	0.157792	0.314737	0.183501	0.007955
0.399814	2.620187E-5	0.093221	1.836913E-5	1844.698371	259.976172	84.923217	273.495087	0.148260	0.326658	0.399814	0.009299
0.599721	3.123036E-5	0.101028	1.862296E-5	1999.169393	263.904566	89.410768	278.639382	0.139378	0.338800	0.599721	0.011084
0.799629	3.694142E-5	0.109491	1.889552E-5	2166.617055	267.984665	94.106209	284.027743	0.131093	0.351163	0.799629	0.013111
0.999536	4.233436E-5	0.118661	1.918802E-5	2348.057392	272.223340	99.020586	289.673304	0.123367	0.363748	0.999536	0.015025
1.199440	4.756375E-5	0.128597	1.950186E-5	2544.727415	276.624225	104.164517	295.586212	0.116156	0.376556	1.199440	0.016881
1.399350	5.289834E-5	0.139367	1.983862E-5	2757.823009	281.194822	109.550785	301.781216	0.109427	0.389590	1.399350	0.018774
1.599260	5.838957E-5	0.151038	2.019988E-5	2988.797504	285.939918	115.192288	308.270823	0.103142	0.402855	1.599260	0.020723
1.799160	6.345404E-5	0.163690	2.058743E-5	3239.100266	290.866948	121.103615	315.070892	0.097271	0.416354	1.799160	0.022520
1.999070	6.878084E-5	0.177399	2.100306E-5	3510.411850	295.979791	127.298327	322.193886	0.091782	0.430091	1.999070	0.024411
2.198980	7.398551E-5	0.192255	2.144878E-5	3804.363353	301.288095	133.793933	329.659419	0.086653	0.444073	2.198980	0.026258
2.398890	7.914508E-5	0.208356	2.192683E-5	4123.004190	306.796808	140.607413	337.482927	0.081854	0.458308	2.398890	0.028089
2.598790	8.470067E-5	0.225804	2.243958E-5	4468.313455	312.513478	147.757079	345.683133	0.077363	0.472802	2.598790	0.030061
2.798700	9.024535E-5	0.244717	2.298969E-5	4842.542131	318.444216	155.262028	354.278162	0.073160	0.487564	2.798700	0.032029
2.998610	9.595750E-5	0.265209	2.357971E-5	5248.039811	324.598388	163.144791	363.290980	0.069224	0.502605	2.998610	0.034056
3.198510	0.000102	0.287425	2.421305E-5	5687.536347	330.984331	171.429750	372.744935	0.065537	0.517939	3.198510	0.036131
3.398420	0.000108	0.311492	2.489253E-5	6163.942425	337.606303	180.138936	382.659185	0.062080	0.533577	3.398420	0.038256
3.598330	0.000113	0.337584	2.562229E-5	6680.105685	344.475460	189.300298	393.062267	0.058841	0.549532	3.598330	0.040026
3.798240	0.000119	0.365853	2.640573E-5	7239.546066	351.600326	198.944035	403.982077	0.055802	0.565824	3.798240	0.042257
3.998140	0.000125	0.396493	2.724751E-5	7845.948202	358.985524	209.098052	415.442657	0.052950	0.582469	3.998140	0.044454
4.198050	0.000130	0.429697	2.815211E-5	8502.968562	366.642510	219.797053	427.478040	0.050274	0.599486	4.198050	0.046101
4.397960	0.000137	0.465686	2.912485E-5	9215.056689	374.580387	231.078833	440.122590	0.047761	0.616901	4.397960	0.048506
4.597860	0.000142	0.504688	3.017120E-5	9986.927456	382.804552	242.979849	453.407688	0.045400	0.634736	4.597860	0.050554
4.797770	0.000148	0.546956	3.129731E-5	10823.351328	391.323532	255.541013	467.370641	0.043182	0.653017	4.797770	0.052515
4.997680	0.000155	0.592759	3.250985E-5	11729.723115	400.146554	268.808601	482.053243	0.041097	0.671775	4.997680	0.054956
5.197590	0.000160	0.642410	3.381660E-5	12712.014182	409.282361	282.832971	497.500292	0.039136	0.691046	5.197590	0.056693
5.397490	0.000167	0.696212	3.522526E-5	13776.708044	418.735818	297.664794	513.754820	0.037292	0.710865	5.397490	0.059244
5.597400	0.000173	0.754509	3.674468E-5	14930.477910	428.513782	313.360030	530.865868	0.035556	0.731272	5.597400	0.061481
5.797310	0.000178	0.817708	3.838545E-5	16180.745943	438.627038	329.985343	548.893437	0.033923	0.752314	5.797310	0.063098
5.997210	0.000185	0.886192	4.015774E-5	17536.114989	449.074880	347.602998	567.887393	0.032384	0.774042	5.997210	0.065709
6.197120	0.000190	0.960407	4.207363E-5	19004.804662	459.862147	366.283505	587.908837	0.030935	0.796507	6.197120	0.067438
6.397030	0.000197	1.040829	4.414616E-5	20596.268055	470.993375	386.106893	609.026512	0.029570	0.819771	6.397030	0.069825
6.596940	0.000204	1.128007	4.639068E-5	22320.991455	482.473310	407.163218	631.317972	0.028284	0.843908	6.596940	0.072234
6.796840	0.000208	1.222463	4.882216E-5	24190.655456	494.292116	429.535212	654.847459	0.027070	0.868991	6.796840	0.073884
6.996750	0.000215	1.324858	5.145968E-5	26216.279530	506.455560	453.329653	679.709503	0.025927	0.895103	6.996750	0.076396
7.196660	0.000220	1.435820	5.432207E-5	28411.944899	518.954023	478.654083	705.990799	0.024848	0.922344	7.196660	0.078237
7.396560	0.000227	1.556064	5.743106E-5	30791.602663	531.777010	505.623472	733.785994	0.023831	0.950819	7.396560	0.080387
7.596470	0.000235	1.686379	6.081102E-5	33370.429692	544.911810	534.365464	763.200714	0.022871	0.980646	7.596470	0.083528
7.796380	0.000240	1.827623	6.448912E-5	36165.159715	558.340442	565.019071	794.349167	0.021964	1.011962	7.796380	0.085043
7.996290	0.000247	1.980686	6.849444E-5	39193.916118	572.038360	597.733779	827.353344	0.021109	1.044919	7.996290	0.087691
8.196190	0.000254	2.146562	7.285997E-5	42476.166957	585.978549	632.677922	862.352719	0.020302	1.079695	8.196190	0.090210
8.396100	0.000260	2.326317	7.762206E-5	46033.721407	600.117508	670.022876	899.484117	0.019540	1.116486	8.396100	0.092237
8.596010	0.000266	2.521137	8.282195E-5	49888.759917	614.412931	709.966469	938.911944	0.018820	1.155520	8.596010	0.094576
8.795920	0.000272	2.732310	8.850547E-5	54066.895713	628.804628	752.717261	980.805044	0.018141	1.197061	8.795920	0.096659
8.995820	0.000279	2.961124	9.472060E-5	58594.883332	643.224460	798.505986	1025.353362	0.017499	1.241411	8.995820	0.099052
9.195730	0.000288	3.209139	0.000102	63502.354196	657.586375	847.579371	1072.758421	0.016893	1.288925	9.195730	0.102042
9.395640	0.000292	3.477891	0.000109	68820.845028	671.791235	900.210559	1123.246417	0.016321	1.340015	9.395640	0.103778
9.595540	0.000298	3.769142	0.000117	74585.219040	685.709699	956.676185	1177.041679	0.015781	1.395162	9.595540	0.105816
9.795450	0.000307	4.084813	0.000126	80830.724496	699.210375	1017.310589	1234.429416	0.015272	1.454942	9.795450	0.108851
9.995360	0.000311	4.426939	0.000136	87599.986511	712.122873	1082.469337	1295.707858	0.014791	1.520060	9.995360	0.110377
10.195300	0.000320	4.797680	0.000147	94937.709137	724.235710	1152.504083	1361.169727	0.014338	1.591338	10.195300	0.113565
10.395200	0.000326	5.199441	0.000159	102888.296294	735.327286	1227.840360	1431.187678	0.013910	1.669788	10.395200	0.115835
10.595100	0.000334	5.634928	0.000172	111505.583480	745.113507	1308.908701	1506.132838	0.013507	1.756657	10.595100	0.118388
10.795000	0.000343	6.106777	0.000186	120843.165535	753.282869	1396.205622	1586.450510	0.013128	1.853494	10.795000	0.121604
10.994900	0.000346	6.618298	0.000202	130962.717580	759.469703	1490.292063	1672.651985	0.012772	1.962280	10.994900	0.122767
11.194800	0.000355	7.172484	0.000220	141932.268956	763.235846	1591.742659	1765.268719	0.012437	2.085519	11.194800	0.126096
11.394700	0.000361	7.773303	0.000239	153819.001899	764.107924	1701.262333	1864.981085	0.012125	2.226469	11.394700	0.128055
11.594600	0.000367	8.424295	0.000260	166701.825363	761.530085	1819.640449	1972.566712	0.011833	2.389453	11.594600	0.130368
11.794500	0.000375	9.129793	0.000284	180660.020568	754.918937	1947.980784	2089.146174	0.011564	2.580384	11.794500	0.133046
11.994400	0.000383	9.894307	0.000310	195793.586742	743.582978	2087.569662	2216.046646	0.011318	2.807447	11.994400	0.135905
12.194300	0.000387	10.723001	0.000339	212189.767786	726.850074	2240.396230	2355.352691	0.011100	3.082336	12.194300	0.137344
12.394200	0.000394	11.620998	0.000371	229960.175953	703.981089	2409.417944	2510.156211	0.010916	3.422561	12.394200	0.139993

File: J_J/mra/021-24B-Tscan_1_2mean_MR.mra
MicroRheology Analysis v9.2.8
10/03/18 5:45:06 PM

Correlation Mode:	Cross
Geometry:	Transmission
Multi-Tau Duration (s):	120
Echo Duration (s):	60
Wavelength (nm):	685.0
Temperature (°C):	39.98
Cuvette Thickness (mm):	10.00
Absorption Length (mm):	Inf
Solvent:	Water
Solvent Refractive Index:	1.328
Particle Radius (nm):	465.0
Mean Count Rate (kHz):	169.9
l* (microns):	995.26



Lag Time (s)	Mean Square Displacement (micron^2)	Fit Lag Time (s)	Mean Square Displacement Fit (micron^2)	Frequency(rad/s)	G1 (Pa)	G2 (Pa)	G* (Pa)	Complex Viscosity (Pa s)	Loss Tangent (-)	Time (s)	Creep Compliance (1/Pa)

4.812500E-6	1.866694E-6	4.812516E-6	1.938271E-6	0.277904	0.394414	3.160528	3.185043	11.460930	8.013229	4.812500E-6	0.000631
5.212500E-6	2.057440E-6	5.304332E-6	2.093720E-6	0.306304	0.275423	3.450286	3.461262	11.300088	12.527219	5.212500E-6	0.000695
5.612500E-6	2.226622E-6	5.846351E-6	2.255293E-6	0.337603	0.155748	3.771688	3.774902	11.181487	24.216624	5.612500E-6	0.000752
6.012500E-6	2.374188E-6	6.443895E-6	2.422917E-6	0.372106	0.035875	4.130231	4.130387	11.100036	115.126991	6.012500E-6	0.000802
6.412500E-6	2.417360E-6	7.102324E-6	2.596376E-6	0.410133	-0.083348	4.531865	4.532631	11.051599	-54.372884	6.412500E-6	0.000817
7.212500E-6	2.535715E-6	7.828185E-6	2.775605E-6	0.452044	-0.200662	4.983128	4.987167	11.032493	-24.833490	7.212500E-6	0.000857
8.012500E-6	2.802676E-6	8.628071E-6	2.960384E-6	0.498242	-0.314222	5.490781	5.499764	11.038332	-17.474223	8.012500E-6	0.000947
8.812500E-6	3.108038E-6	9.509842E-6	3.150617E-6	0.549151	-0.421527	6.062529	6.077166	11.066481	-14.382293	8.812500E-6	0.001050
9.612500E-6	3.263473E-6	1.048175E-5	3.346113E-6	0.605277	-0.519220	6.706038	6.726109	11.112439	-12.915601	9.612500E-6	0.001103
1.041250E-5	3.444982E-6	1.155289E-5	3.546676E-6	0.667130	-0.602983	7.429738	7.454166	11.173480	-12.321635	1.041250E-5	0.001164
1.121250E-5	3.530987E-6	1.273342E-5	3.752128E-6	0.735301	-0.667401	8.242395	8.269371	11.246233	-12.349989	1.121250E-5	0.001193
1.201250E-5	3.684239E-6	1.403473E-5	3.962315E-6	0.810441	-0.705796	9.153136	9.180307	11.327551	-12.968537	1.201250E-5	0.001245
1.281250E-5	3.806790E-6	1.546885E-5	4.176992E-6	0.893272	-0.710061	10.170760	10.195516	11.413678	-14.323791	1.281250E-5	0.001286
1.441250E-5	3.985307E-6	1.704970E-5	4.396005E-6	0.984550	-0.670615	11.304432	11.324306	11.502009	-16.856810	1.441250E-5	0.001347
1.601250E-5	4.132318E-6	1.879208E-5	4.619113E-6	1.085153	-0.576222	12.563200	12.576407	11.589528	-21.802710	1.601250E-5	0.001396
1.761250E-5	4.308421E-6	2.071227E-5	4.846066E-6	1.196060	-0.413927	13.954874	13.961012	11.672498	-33.713396	1.761250E-5	0.001456
1.921250E-5	4.474595E-6	2.282903E-5	5.076699E-6	1.318291	-0.169110	15.486816	15.487739	11.748344	-91.578617	1.921250E-5	0.001512
2.081250E-5	4.705228E-6	2.516181E-5	5.310704E-6	1.453011	0.174547	17.164854	17.165742	11.813913	98.339356	2.081250E-5	0.001590
2.241250E-5	4.882897E-6	2.773306E-5	5.547865E-6	1.601473	0.635039	18.994115	19.004727	11.867028	29.910151	2.241250E-5	0.001650
2.401250E-5	5.075237E-6	3.056719E-5	5.787923E-6	1.765147	1.231741	20.976352	21.012485	11.904096	17.029839	2.401250E-5	0.001715
2.561250E-5	5.353328E-6	3.369127E-5	6.030619E-6	1.945513	1.985248	23.112333	23.197439	11.923556	11.642037	2.561250E-5	0.001809
2.881250E-5	5.651038E-6	3.713407E-5	6.275607E-6	2.144339	2.917077	25.399210	25.566173	11.922636	8.707076	2.881250E-5	0.001910
3.201250E-5	5.924841E-6	4.092906E-5	6.522655E-6	2.363479	4.049061	27.831220	28.124219	11.899501	6.873499	3.201250E-5	0.002002
3.521250E-5	6.186267E-6	4.511106E-5	6.771388E-6	2.604987	5.403337	30.400222	30.876682	11.852911	5.626194	3.521250E-5	0.002090
3.841250E-5	6.326535E-6	4.972104E-5	7.021575E-6	2.871226	7.001101	33.092929	33.825395	11.780820	4.726818	3.841250E-5	0.002138
4.161250E-5	6.555828E-6	5.480271E-5	7.272886E-6	3.164610	8.862674	35.894247	36.972205	11.683021	4.050047	4.161250E-5	0.002215
4.481250E-5	6.824360E-6	6.040257E-5	7.524911E-6	3.487998	11.006895	38.785082	40.316676	11.558687	3.523708	4.481250E-5	0.002306
4.801250E-5	7.094727E-6	6.657586E-5	7.777411E-6	3.844494	13.449257	41.741365	43.854578	11.407113	3.103619	4.801250E-5	0.002397
5.121250E-5	7.297353E-6	7.337841E-5	8.029934E-6	4.237312	16.203261	44.738705	47.582532	11.229414	2.761093	5.121250E-5	0.002466
5.761250E-5	7.555209E-6	8.087772E-5	8.282245E-6	4.670357	19.278171	47.747476	51.492420	11.025371	2.476764	5.761250E-5	0.002553
6.401250E-5	7.775444E-6	8.914305E-5	8.533924E-6	5.147606	22.679351	50.737364	55.575472	10.796373	2.237161	6.401250E-5	0.002627
7.041250E-5	8.011165E-6	9.825185E-5	8.784598E-6	5.673647	26.407559	53.675671	59.820037	10.543490	2.032587	7.041250E-5	0.002707
7.681250E-5	8.252735E-6	0.000108	9.033966E-6	6.253430	30.459135	56.529548	64.213306	10.268493	1.855914	7.681250E-5	0.002789
8.321250E-5	8.462855E-6	0.000119	9.281685E-6	6.892552	34.824168	59.264310	68.738498	9.972867	1.701816	8.321250E-5	0.002860
8.961250E-5	8.600685E-6	0.000132	9.527331E-6	7.596843	39.489445	61.848515	73.380209	9.659302	1.566204	8.961250E-5	0.002906
9.601250E-5	8.800641E-6	0.000145	9.770658E-6	8.373254	44.435564	64.249640	78.118727	9.329554	1.445906	9.601250E-5	0.002974
0.000102	9.020208E-6	0.000160	1.001126E-5	9.228945	49.638834	66.438847	82.934518	8.986348	1.338445	0.000102	0.003048
0.000115	9.234034E-6	0.000176	1.024891E-5	10.172060	55.071601	68.389863	87.806917	8.632167	1.241835	0.000115	0.003120
0.000128	9.517823E-6	0.000194	1.048322E-5	11.211530	60.702753	70.080148	92.714893	8.269602	1.154481	0.000128	0.003216
0.000141	9.779987E-6	0.000214	1.071394E-5	12.357255	66.497569	71.490787	97.636363	7.901137	1.075089	0.000141	0.003305
0.000154	9.992934E-6	0.000236	1.094080E-5	13.619940	72.420568	72.608466	102.551100	7.529482	1.002595	0.000154	0.003377
0.000166	1.014640E-5	0.000260	1.116357E-5	15.011867	78.433063	73.423018	107.436888	7.156797	0.936123	0.000166	0.003429
0.000179	1.027970E-5	0.000287	1.138205E-5	16.545877	84.497338	73.930858	112.274538	6.785650	0.874949	0.000179	0.003474
0.000192	1.041907E-5	0.000316	1.159603E-5	18.236831	90.575002	74.132001	117.044370	6.418021	0.818460	0.000192	0.003521
0.000205	1.061599E-5	0.000348	1.180540E-5	20.100601	96.628385	74.031766	121.728169	6.055947	0.766149	0.000205	0.003587
0.000230	1.082989E-5	0.000384	1.200995E-5	22.154678	102.622285	73.640165	126.309965	5.701278	0.717585	0.000230	0.003659
0.000256	1.105527E-5	0.000423	1.220967E-5	24.418619	108.523876	72.971012	130.775381	5.355560	0.672396	0.000256	0.003736
0.000282	1.125674E-5	0.000466	1.240450E-5	26.913934	114.303392	72.041821	135.112136	5.020156	0.630268	0.000282	0.003804
0.000307	1.142437E-5	0.000514	1.259443E-5	29.664466	119.933143	70.872944	139.308769	4.696150	0.590937	0.000307	0.003860
0.000333	1.158199E-5	0.000566	1.277947E-5	32.695708	125.390979	69.488079	143.357912	4.384610	0.554171	0.000333	0.003914
0.000358	1.171890E-5	0.000624	1.295970E-5	36.037109	130.656800	67.911863	147.252235	4.086128	0.519773	0.000358	0.003960
0.000384	1.185988E-5	0.000688	1.313526E-5	39.719575	135.715637	66.171314	150.988002	3.801350	0.487573	0.000384	0.004008
0.000410	1.203108E-5	0.000758	1.330632E-5	43.778330	140.557100	64.293635	154.563805	3.530601	0.457420	0.000410	0.004065
0.000461	1.222258E-5	0.000836	1.347306E-5	48.252724	145.172494	62.306198	157.978212	3.273975	0.429187	0.000461	0.004130
0.000512	1.241104E-5	0.000921	1.363579E-5	53.183800	149.557987	60.237126	161.233070	3.031620	0.402768	0.000512	0.004194
0.000563	1.260191E-5	0.001015	1.379475E-5	58.618244	153.714328	58.113259	164.332728	2.803440	0.378060	0.000563	0.004258
0.000614	1.276002E-5	0.001119	1.395037E-5	64.608971	157.643633	55.960247	167.281392	2.589136	0.354979	0.000614	0.004312
0.000666	1.289500E-5	0.001233	1.410300E-5	71.211501	161.351487	53.803232	170.085537	2.388456	0.333454	0.000666	0.004357
0.000717	1.300475E-5	0.001359	1.425313E-5	78.488222	164.846291	51.665474	172.753063	2.201006	0.313416	0.000717	0.004394
0.000768	1.311952E-5	0.001498	1.440126E-5	86.508384	168.138888	49.568437	175.293227	2.026315	0.294806	0.000768	0.004433
0.000819	1.324992E-5	0.001651	1.454794E-5	95.349351	171.240568	47.531927	177.714986	1.863830	0.277574	0.000819	0.004477
0.000922	1.342382E-5	0.001820	1.469379E-5	105.092654	174.165531	45.574243	180.029563	1.713056	0.261672	0.000922	0.004536
0.001024	1.361461E-5	0.002006	1.483945E-5	115.833024	176.927894	43.711415	182.247545	1.573364	0.247058	0.001024	0.004600
0.001126	1.380290E-5	0.002211	1.498566E-5	127.670394	179.543069	41.958133	184.380581	1.444192	0.233694	0.001126	0.004664
0.001229	1.395311E-5	0.002437	1.513316E-5	140.716942	182.027328	40.327041	186.440925	1.324936	0.221544	0.001229	0.004715
0.001331	1.410412E-5	0.002686	1.528279E-5	155.098172	184.396183	38.829234	188.440074	1.214973	0.210575	0.001331	0.004766
0.001434	1.423428E-5	0.002960	1.543541E-5	170.946362	186.666382	37.474447	190.390841	1.113746	0.200756	0.001434	0.004810
0.001536	1.436568E-5	0.003263	1.559198E-5	188.414962	188.854234	36.270642	192.305697	1.020650	0.192056	0.001536	0.004854
0.001638	1.451742E-5	0.003596	1.575346E-5	207.671646	190.974915	35.224813	194.196307	0.935112	0.184447	0.001638	0.004906
0.001843	1.470460E-5	0.003964	1.592092E-5	228.893717	193.044030	34.342953	196.075077	0.856621	0.177902	0.001843	0.004969
0.002048	1.491123E-5	0.004369	1.609550E-5	252.284087	195.076488	33.629839	197.954041	0.784647	0.172393	0.002048	0.005039
0.002253	1.514917E-5	0.004815	1.627838E-5	278.064625	197.086500	33.089507	199.844950	0.718700	0.167893	0.002253	0.005119
0.002458	1.536306E-5	0.005307	1.647086E-5	306.478335	199.088191	32.725325	201.759894	0.658317	0.164376	0.002458	0.005191
0.002662	1.556628E-5	0.005850	1.667424E-5	337.801349	201.093943	32.540040	203.709667	0.603046	0.161815	0.002662	0.005260
0.002867	1.572486E-5	0.006448	1.688996E-5	372.320562	203.116453	32.536117	205.705839	0.552497	0.160185	0.002867	0.005314
0.003072	1.587875E-5	0.007106	1.711963E-5	410.368223	205.167413	32.715576	207.759420	0.506276	0.159458	0.003072	0.005366
0.003277	1.606483E-5	0.007833	1.736481E-5	452.304521	207.257864	33.080280	209.881221	0.464026	0.159609	0.003277	0.005428
0.003686	1.628404E-5	0.008633	1.762731E-5	498.525754	209.398328	33.631995	212.081990	0.425418	0.160613	0.003686	0.005502
0.004096	1.652076E-5	0.009515	1.790901E-5	549.470659	211.598829	34.372508	214.372418	0.390144	0.162442	0.004096	0.005582
0.004506	1.675332E-5	0.010488	1.821189E-5	605.624802	213.868605	35.303632	216.762835	0.357916	0.165072	0.004506	0.005661
0.004915	1.691595E-5	0.011560	1.853821E-5	667.515879	216.216625	36.427353	219.263725	0.328477	0.168476	0.004915	0.005716
0.005325	1.704867E-5	0.012741	1.889025E-5	735.730875	218.651419	37.745909	221.885548	0.301585	0.172631	0.005325	0.005761
0.005734	1.714127E-5	0.014043	1.927062E-5	810.916121	221.181058	39.261809	224.638710	0.277018	0.177510	0.005734	0.005792
0.006144	1.720554E-5	0.015478	1.968212E-5	893.780442	223.813769	40.978108	227.534192	0.254575	0.183090	0.006144	0.005814
0.006554	1.727105E-5	0.017060	2.012780E-5	985.122148	226.556573	42.898016	230.582134	0.234065	0.189348	0.006554	0.005836
0.007373	1.734466E-5	0.018803	2.061084E-5	1085.784373	229.417737	45.025645	233.794369	0.215323	0.196261	0.007373	0.005861
0.008192	1.745492E-5	0.020724	2.113499E-5	1196.754132	232.403516	47.365203	237.181063	0.198187	0.203806	0.008192	0.005898
0.009011	1.762493E-5	0.022842	2.170424E-5	1319.040243	235.522122	49.921965	240.754798	0.182523	0.211963	0.009011	0.005956
0.009830	1.783146E-5	0.025177	2.232277E-5	1453.843421	238.779958	52.701661	244.526754	0.168193	0.220712	0.009830	0.006025
0.010650	1.811558E-5	0.027749	2.299548E-5	1602.406753	242.184620	55.710819	248.509729	0.155085	0.230035	0.010650	0.006121
0.011469	1.838545E-5	0.030585	2.372774E-5	1766.153841	245.743352	58.957001	252.716685	0.143089	0.239913	0.011469	0.006213
0.012288	1.867900E-5	0.033710	2.452526E-5	1946.635282	249.463966	62.448852	257.161679	0.132106	0.250332	0.012288	0.006312
0.013107	1.898044E-5	0.037155	2.539472E-5	2145.585495	253.353353	66.195578	261.858313	0.122045	0.261278	0.013107	0.006414
0.014746	1.924871E-5	0.040952	2.634315E-5	2364.855920	257.419210	70.207436	266.821539	0.112828	0.272736	0.014746	0.006504
0.016384	1.949046E-5	0.045137	2.737862E-5	2606.517147	261.669402	74.496080	272.067165	0.104380	0.284695	0.016384	0.006586
0.018022	1.982979E-5	0.049750	2.851008E-5	2872.848604	266.113563	79.075528	277.613702	0.096634	0.297150	0.018022	0.006701
0.019661	2.028518E-5	0.054834	2.974756E-5	3166.466702	270.758375	83.959784	283.477236	0.089525	0.310091	0.019661	0.006854
0.021299	2.095797E-5	0.060438	3.110208E-5	3490.041553	275.613719	89.165093	289.677986	0.083001	0.323515	0.021299	0.007082
0.022938	2.159042E-5	0.066614	3.258591E-5	3846.702722	280.688092	94.709459	296.235863	0.077010	0.337419	0.022938	0.007296
0.024576	2.208571E-5	0.073422	3.421326E-5	4239.790839	285.991009	100.612694	303.172841	0.071507	0.351804	0.024576	0.007463
0.026214	2.247991E-5	0.080924	3.599930E-5	4673.030147	291.532809	106.897408	310.513179	0.066448	0.366674	0.026214	0.007596
0.029491	2.295349E-5	0.089194	3.796192E-5	5150.574462	297.323039	113.588059	318.281694	0.061795	0.382036	0.029491	0.007756
0.032768	2.358426E-5	0.098309	4.012055E-5	5676.914415	303.373071	120.712474	326.506848	0.057515	0.397901	0.032768	0.007969
0.036045	2.446892E-5	0.108355	4.249736E-5	6257.132155	309.690947	128.299278	335.215136	0.053573	0.414282	0.036045	0.008268
0.039322	2.544371E-5	0.119428	4.511719E-5	6896.502816	316.290150	136.382905	344.441223	0.049944	0.431196	0.039322	0.008598
0.042598	2.638142E-5	0.131634	4.800816E-5	7601.315868	323.178964	144.999305	354.216658	0.046599	0.448666	0.042598	0.008914
0.045875	2.700442E-5	0.145084	5.120093E-5	8378.019341	330.371398	154.190955	364.582105	0.043517	0.466720	0.045875	0.009125
0.049152	2.769339E-5	0.159912	5.473219E-5	9234.271748	337.875407	164.002133	375.574880	0.040672	0.485392	0.049152	0.009358
0.052429	2.858349E-5	0.176253	5.864072E-5	10177.925110	345.702004	174.482373	387.238911	0.038047	0.504719	0.052429	0.009659
0.058982	2.980384E-5	0.194265	6.297209E-5	11217.924939	353.863041	185.689044	399.624164	0.035624	0.524748	0.058982	0.010071
0.065536	3.150884E-5	0.214116	6.777673E-5	12364.344571	362.367004	197.684063	412.781824	0.033385	0.545535	0.065536	0.010647
0.072090	3.341549E-5	0.235999	7.311254E-5	13627.986778	371.219678	210.533316	426.764954	0.031315	0.567139	0.072090	0.011291
0.078643	3.513985E-5	0.260112	7.904220E-5	15020.459690	380.433038	224.316432	441.641436	0.029403	0.589634	0.078643	0.011874
0.085197	3.703193E-5	0.286697	8.564106E-5	16555.587100	390.006956	239.115053	457.472878	0.027633	0.613105	0.085197	0.012513
0.091750	3.848910E-5	0.315995	9.298784E-5	18247.271213	399.949356	255.026160	474.339361	0.025995	0.637646	0.091750	0.013006
0.098304	3.996956E-5	0.348283	0.000101	20112.211275	410.255387	272.151816	492.317066	0.024479	0.663372	0.098304	0.013506
0.104858	4.195908E-5	0.383879	0.000110	22167.511593	420.920891	290.606192	511.494237	0.023074	0.690406	0.104858	0.014178
0.117965	4.463546E-5	0.423105	0.000120	24432.517151	431.941025	310.522977	531.975158	0.021773	0.718901	0.117965	0.015083
0.131072	4.805129E-5	0.466344	0.000132	26929.447761	443.295545	332.042729	553.862179	0.020567	0.749032	0.131072	0.016237
0.144179	5.209075E-5	0.514003	0.000145	29681.279524	454.965755	355.328399	577.279923	0.019449	0.781000	0.144179	0.017602
0.157286	5.189954E-5	0.566525	0.000159	32714.817840	466.914128	380.554027	602.353858	0.018412	0.815041	0.157286	0.017537
0.170394	6.285935E-5	0.624425	0.000175	36058.049902	479.097708	407.916541	629.230099	0.017450	0.851427	0.170394	0.021241
0.183501	7.982238E-5	0.688226	0.000192	39742.772607	491.457259	437.635409	658.069136	0.016558	0.890485	0.183501	0.026972
0.399815	0.000104	0.758558	0.000212	43803.879006	503.918820	469.958517	689.053833	0.015730	0.932608	0.399815	0.035159
0.599722	0.000166	0.836078	0.000234	48280.556072	516.377805	505.149368	722.372425	0.014962	0.978255	0.599722	0.056136
0.799629	0.000219	0.921529	0.000259	53213.896779	528.716550	543.514649	758.254155	0.014249	1.027989	0.799629	0.074001
0.999537	0.000275	1.015692	0.000286	58652.074438	540.774274	585.385198	796.939550	0.013588	1.082495	0.999537	0.093027
1.199440	0.000334	1.119480	0.000317	64646.064214	552.353831	631.122918	838.695947	0.012974	1.142606	1.199440	0.113000
1.399350	0.000396	1.233897	0.000351	71251.806553	563.219711	681.142822	883.839344	0.012404	1.209373	1.399350	0.133819
1.599260	0.000457	1.359986	0.000389	78533.482529	573.067836	735.886095	932.703109	0.011877	1.284117	1.599260	0.154415
1.799170	0.000518	1.498958	0.000431	86558.408189	581.541417	795.855943	985.686107	0.011388	1.368528	1.799170	0.175077
1.999070	0.000590	1.652135	0.000477	95403.924073	588.198997	861.608772	1043.239060	0.010935	1.464825	1.999070	0.199291
2.198980	0.000648	1.820994	0.000528	105154.216229	592.508068	933.759757	1105.881139	0.010517	1.575944	2.198980	0.219100
2.398890	0.000709	2.007055	0.000584	115900.756489	593.835403	1013.006212	1174.232545	0.010131	1.705870	2.398890	0.239590
2.598790	0.000766	2.212176	0.000646	127743.534361	591.445991	1100.211784	1249.109415	0.009778	1.860207	2.598790	0.258858
2.798700	0.000814	2.438231	0.000712	140798.980645	584.456609	1196.394319	1331.521271	0.009457	2.047020	2.798700	0.275027
2.998610	0.000873	2.687408	0.000785	155185.656269	571.883509	1302.991323	1422.967721	0.009169	2.278421	2.998610	0.295080
3.198520	0.000942	2.962060	0.000863	171046.849860	552.560252	1421.976000	1525.561725	0.008919	2.573432	3.198520	0.318246
3.398430	0.000984	3.264731	0.000946	188525.150945	525.172998	1556.482109	1642.693895	0.008713	2.963751	3.398430	0.332425
